Repository: tjboise/multi-target-concrete-design

# FLAME: Front-guided LLM-Augmented Multi-objective Evolution

**FLAME** couples NSGA-II with a large language model (Gemini 2.5 Flash-Lite) for multi-objective concrete mix design. It simultaneously minimizes GWP (kg CO₂/m³) and maximizes 28-day compressive strength (MPa). At each generation, the LLM receives the current Pareto-elite solutions as few-shot examples and a structured knowledge table, and generates N = 15 candidate mixes that are appended to the NSGA-II offspring pool before environmental selection.

---

## Reproducing Paper Figures

All figures are saved to `results/figures/`. Run scripts from the project root.

### Figure 1 — Pareto Front and HV Convergence (FLAME vs NSGA-II)

**Data required:** `results/nsweep_n15/rep{01-30}/` and `results/grid_everyg_base/rep{01-30}/`

**Run experiments (if not already done):**
```bash

# NSGA-II baseline (30 reps)
python run_experiment_mt.py --mode base --prefix grid_everyg_base --repeat 30

# FLAME N=15 (30 reps)
python run_nsweep.py --n 15 --prefix nsweep_n15 --repeat 30
```

**Generate figures:**
```bash
python regen_figures_n15.py
```

Outputs: `pareto_front_everyg.png`, `convergence_everyg.png`, `step2_area.png`, `step3_paired.png`

---

### Figure 2 — N-sweep: Selecting N = 15

**Data required:** `results/nsweep_n{05,10,15,20,25}/rep{01-30}/`

```bash
python run_nsweep.py --n 5 10 15 20 25 --repeat 30
python analyze_nsweep_final.py
```

Output: `nsweep_final.png`

---

### Figure 3 — Ablation: Integration Strategy (NSGA-II / Pure LLM / Lu's method / FLAME)

**Data required:** `results/grid_everyg_base/`, `results/abl41_purellm_n15/`, `results/abl41_replace_n15/`, `results/nsweep_n15/`

```bash

# Pure LLM and Replace strategy (30 reps each)
python run_abl41_n15.py --repeat 30

# Generate figures
python analyze_step41.py
```

Outputs: `step41_pareto.png`, `step41_convergence.png`

---

### Figure 4 — LLM Solution Quality (U/D/I) and Pareto Front Diversity

Generated by `regen_figures_n15.py` (same as Figure 1).

Outputs: `step2_area.png`, `step3_paired.png`

---

### Figure 5 — Prompt Component Ablation (No KT / Zero-shot)

**Data required:** `results/abl42_no_kt_n15/rep{01-30}/` and `results/abl42_no_elite_n15/rep{01-30}/`

```bash
python run_abl42_n15.py --repeat 30
python analyze_step42.py
```

Output: ablation composition and U/D/I figures

---

### Figure 6 — Convergence Analysis (FLAME / NSGA-II / MOPSO / MOEA/D)

**Data required:** `results/conv_pf/flame/`, `results/conv_pf/nsga2/`, `results/conv_pf/mopso/`, `results/conv_pf/moead/`

```bash

# Run all four methods to convergence (W=30, eps=0.002)
python run_conv_pf.py --method flame --repeat 30
python run_conv_pf.py --method nsga2 --repeat 30
python run_conv_pf.py --method mopso --repeat 30
python run_conv_pf.py --method moead --repeat 30

# Generate figures
python regen_conv_figures.py
```

Outputs: `conv_4way_hv.png`, `conv_4way_pf.png`

---

### Figure 7 — Physical Interpretation: Mix Composition along the Pareto Front

**Data required:** `results/nsweep_n15/rep{01-30}/`

```bash
python analyze_pareto_composition.py
```

Outputs: `pareto_composition_p2.png`, `pareto_composition_p3.png`

---

## Repository Structure

```
├── optimizer_core_mt.py          # NSGA-II core (constraints, bounds, physics)
├── optimizer_hybrid_mt.py        # FLAME: LLM-augmented NSGA-II
├── optimizer_mopso.py            # MOPSO implementation
├── optimizer_moead.py            # MOEA/D implementation
├── run_experiment_mt.py          # NSGA-II baseline runner
├── run_nsweep.py                 # N-sweep runner (N=5,10,15,20,25)
├── run_abl41_n15.py              # Strategy ablation runner (Pure LLM, Replace)
├── run_abl42_n15.py              # Prompt ablation runner (No KT, Zero-shot)
├── run_conv_pf.py                # Convergence runner (all four methods)
├── regen_figures_n15.py          # Figures 1, 4: Pareto front, convergence, U/D/I, diversity
├── analyze_nsweep_final.py       # Figure 2: N-sweep
├── analyze_step41.py             # Figure 3: Strategy ablation
├── analyze_step42.py             # Figure 5: Prompt ablation
├── regen_conv_figures.py         # Figure 6: Convergence analysis
├── analyze_pareto_composition.py # Figure 7: Mix composition profile
├── Concrete_Data_SI_clean.csv    # Dataset (667 mixes, kg/m³)
└── results/
    ├── figures/                  # All output figures
    ├── nsweep_n15/rep{01-30}/    # FLAME N=15 runs
    ├── grid_everyg_base/rep{01-30}/  # NSGA-II baseline runs
    ├── abl41_purellm_n15/rep{01-30}/ # Pure LLM ablation
    ├── abl41_replace_n15/rep{01-30}/ # Replace strategy ablation
    ├── abl42_no_kt_n15/rep{01-30}/   # No Knowledge Table ablation
    ├── abl42_no_elite_n15/rep{01-30}/# Zero-shot (no elite) ablation
    └── conv_pf/{flame,nsga2,mopso,moead}/rep{01-30}/  # Convergence runs
```

File: Super_Cleaned_Concrete_Data - backup.csv (part 1 of 3)
PC,FA,SC,SF,FAGG,CAGG,WATER,AEA,WR_HR,WR,ACC,TOTAL_BINDER,w/b,b/a,SCM%,CAGG%,FAGG%,7day,28day,56day
164,109,274,0,1309,1815,217,5.0,0.0,30.0,0.0,547,0.396709324,0.175096031,0.700182815,0.580985915,0.419014085,36.44820855,47.21111967,
165,0,385,0,1350,1850,238,2.0,0.0,32.0,0.0,550,0.432727273,0.171875,0.7,0.578125,0.421875,33.695266685,55.469404929999996,59.171666044999995
180,0,420,0,1159,1970,242,0.9,0.0,30.0,0.0,600,0.403333333,0.191754554,0.7,0.62959412,0.37040588,31.66643359,50.676486,51.33723383
180,0,420,0,1209,1710,242,5.0,109.0,20.0,0.0,600,0.403333333,0.205549846,0.7,0.585817061,0.414182939,35.74267776,51.27760693,57.46353268
180,0,420,0,1285,1740,225,3.0,0.0,40.0,0.0,600,0.375,0.198347107,0.7,0.575206612,0.424793388,36.6801232,50.49262573,
180,0,420,0,1285,1740,239,0.0,0.0,0.0,0.0,600,0.398333333,0.198347107,0.7,0.575206612,0.424793388,44.18392033,54.7443944,
180,0,420,0,1285,1740,239,1.8,0.0,40.0,0.0,600,0.398333333,0.198347107,0.7,0.575206612,0.424793388,43.02521761,57.66572975,
180,0,420,0,1285,1740,239,2.5,0.0,40.0,0.0,600,0.398333333,0.198347107,0.7,0.575206612,0.424793388,39.739151545,56.57568715,57.55975473
180,0,420,0,1300,1700,270,1.5,0.0,20.0,0.0,600,0.45,0.2,0.7,0.566666667,0.433333333,24.40236567,41.65559186,46.26413105
180,0,455,0,1340,1750,238,2.5,0.0,33.0,0.0,635,0.37480315,0.205501618,0.716535433,0.566343042,0.433656958,34.10751588,49.10505528,59.122567
180,0,455,0,1340,1750,257,1.5,5.0,8.0,0.0,635,0.404724409,0.205501618,0.716535433,0.566343042,0.433656958,36.79157275,52.11576715,57.32679542
180,120,300,0,1200,1830,232,4.0,0.0,45.0,0.0,600,0.386666667,0.198019802,0.7,0.603960396,0.396039604,35.3011712,45.68927627,51.2625406
180,120,300,0,1200,1830,239,8.0,0.0,18.0,0.0,600,0.398333333,0.198019802,0.7,0.603960396,0.396039604,32.97665211,49.85568124,55.1063693
180,120,300,0,1210,1830,228,6.0,0.0,33.0,0.0,600,0.38,0.197368421,0.7,0.601973684,0.398026316,33.41775259,46.20904715,52.83621397
180,120,300,0,1250,1740,234,5.0,0.0,39.0,0.0,600,0.39,0.200668896,0.7,0.581939799,0.418060201,27.11070976,45.51231076,48.91612724
180,120,300,0,1250,1740,234,9.0,0.0,39.0,0.0,600,0.39,0.200668896,0.7,0.581939799,0.418060201,29.8026001,45.35890235,51.10688617
180,120,300,0,1250,1740,270,6.0,0.0,22.0,0.0,600,0.45,0.200668896,0.7,0.581939799,0.418060201,24.84064947,46.59478808,48.03677789
180,120,300,0,1250,1750,239,4.0,45.0,39.0,0.0,600,0.398333333,0.2,0.7,0.583333333,0.416666667,32.43639842,44.135657015,48.67355822
180,120,300,0,1250,1830,239,4.0,45.0,39.0,0.0,600,0.398333333,0.194805195,0.7,0.594155844,0.405844156,31.74982547666667,46.152757353333335,50.22258096666667
180,120,300,0,1250,1830,240,11.0,0.0,18.0,0.0,600,0.4,0.194805195,0.7,0.594155844,0.405844156,31.28027253,44.46075539,49.01234165
180,120,300,0,1280,1830,214,9.0,0.0,18.0,0.0,600,0.356666667,0.192926045,0.7,0.588424437,0.411575563,30.20479443,42.74176637,45.63431803
180,120,300,0,1280,1830,238,5.0,0.0,18.0,0.0,600,0.396666667,0.192926045,0.7,0.588424437,0.411575563,31.199084315,49.13700181,56.045062145
180,180,240,0,1116,1450,242,1.5,0.0,30.0,0.0,600,0.403333333,0.233826968,0.7,0.565081839,0.434918161,24.9590312,43.30196562,53.4688638
180,180,240,0,1116,1970,184,0.4,5.0,0.0,0.0,600,0.306666667,0.194426442,0.7,0.638366818,0.361633182,28.7166754,52.227807,57.4678246
180,180,240,0,1116,1970,242,0.9,0.0,30.0,0.0,600,0.403333333,0.194426442,0.7,0.638366818,0.361633182,31.3603474,48.54973982,52.27353755
180,180,240,0,1116,1970,242,0.9,30.0,0.0,0.0,600,0.403333333,0.194426442,0.7,0.638366818,0.361633182,28.87749769,45.44050693,48.1948284
180,180,240,0,1116,1970,242,1.5,30.0,0.0,0.0,600,0.403333333,0.194426442,0.7,0.638366818,0.361633182,27.586441726666667,44.977857166666666,51.87583643
180,180,240,0,1270,1825,209,15.0,0.0,46.0,0.0,600,0.348333333,0.193861066,0.7,0.589660743,0.410339257,30.67019073,47.66577413,
180,180,240,0,1270,1825,210,15.0,0.0,46.0,0.0,600,0.35,0.193861066,0.7,0.589660743,0.410339257,32.6219472,50.51087549,60.36787947
180,180,240,0,1270,1928,200,15.0,0.0,18.0,0.0,600,0.333333333,0.187617261,0.7,0.602876798,0.397123202,37.7832848,56.89777569,58.03549317
180,180,240,0,1290,1950,209,18.0,0.0,71.0,0.0,600,0.348333333,0.185185185,0.7,0.601851852,0.398148148,33.66075123,50.38441766,53.712754745
180,180,240,0,1320,1775,209,14.0,36.0,55.0,0.0,600,0.348333333,0.193861066,0.7,0.573505654,0.426494346,42.94181887,61.01235804,
185,0,440,0,1265,1960,235,5.0,0.0,75.0,0.0,625,0.376,0.19379845,0.704,0.607751938,0.392248062,43.79321727,56.49872778,
188,187,250,0,1265,1800,228,8.5,0.0,52.0,0.0,625,0.3648,0.203915171,0.6992,0.587275693,0.412724307,35.54109732,52.94959765,66.82470336
195,0,455,0,1145,1870,260,9.8,0.0,50.0,0.0,650,0.4,0.215588723,0.7,0.620232172,0.379767828,41.023822,52.56679937,
195,0,455,0,1230,1850,238,3.3,0.0,104.0,0.0,650,0.366153846,0.211038961,0.7,0.600649351,0.399350649,51.82011684,61.1541437,
195,0,455,0,1250,1850,242,3.0,0.0,35.0,3.0,650,0.372307692,0.209677419,0.7,0.596774194,0.403225806,35.852751999999995,51.06144343,57.8297995
195,0,495,0,1250,1850,242,3.0,15.0,35.0,0.0,690,0.350724638,0.222580645,0.717391304,0.596774194,0.403225806,41.1789541,54.77312257,58.76921055
195,130,325,0,1190,1735,245,6.0,0.0,46.0,0.0,650,0.376923077,0.222222222,0.7,0.593162393,0.406837607,33.39966897,52.9862306,56.50589437
198,198,264,0,1141,1750,250,0.0,0.0,40.0,0.0,660,0.378787879,0.228294708,0.7,0.605326877,0.394673123,30.4748392,49.32051653,56.9162438
198,198,264,0,1345,1550,249,5.0,0.0,55.0,0.0,660,0.377272727,0.227979275,0.7,0.535405872,0.464594128,32.67409085,49.67036176,58.49354506
200,100,550,0,1260,1400,312,0.0,0.0,52.0,0.0,850,0.367058824,0.319548872,0.764705882,0.526315789,0.473684211,59.0191456,72.06173327,77.89240197
204,204,272,0,1015,1970,264,1.1,40.8,0.0,0.0,680,0.388235294,0.227805695,0.7,0.659966499,0.340033501,31.4401056,49.0906912,56.5715058
210,175,315,0,1280,1600,245,10.0,0.0,55.0,0.0,700,0.35,0.243055556,0.7,0.555555556,0.444444444,36.8524922,52.58403627,
225,225,300,0,1390,1650,267,0.0,19.0,21.0,0.0,750,0.356,0.246710526,0.7,0.542763158,0.457236842,33.881744405,67.16984881,73.52636576500001
233,233,310,0,1225,1600,258,3.9,21.3,32.9,0.0,776,0.332474227,0.274690265,0.699742268,0.566371681,0.433628319,50.20847805,68.58179468,73.79308411
233,233,310,0,1370,1601,250,0.0,23.3,50.4,0.0,776,0.322164948,0.261191518,0.699742268,0.538875799,0.461124201,55.81997696,70.16107776,75.71595607
240,0,560,0,1400,1650,264,0.0,0.0,100.0,0.0,800,0.33,0.262295082,0.7,0.540983607,0.459016393,52.50129915,68.90666236,70.72185157
246,0,164,0,1520,1750,250,3.3,8.2,0.0,0.0,410,0.609756098,0.125382263,0.4,0.535168196,0.464831804,13.5482034,24.76367967,
274,140,443,0,1126,1606,275,13.0,0.0,40.0,0.0,857,0.320886814,0.313689605,0.680280047,0.587847731,0.412152269,37.29080194,45.2296256,52.10140307
274,140,443,0,1197,1738,279,0.0,0.0,40.0,0.0,857,0.325554259,0.291993186,0.680280047,0.592163543,0.407836457,55.69350338,60.93296383,80.79991071
274,140,443,0,1210,1738,279,0.0,40.0,81.0,0.0,857,0.325554259,0.290705563,0.680280047,0.589552239,0.410447761,54.18596774,66.42978139,72.98693143
274,140,443,0,1300,1606,292,0.0,0.0,75.0,0.0,857,0.340723454,0.294907089,0.680280047,0.55264969,0.44735031,63.31458108,66.28162613,84.35164297
275,0,275,0,1024,2300,215,4.4,80.0,0.0,0.0,550,0.390909091,0.165463297,0.5,0.691937425,0.308062575,45.9535754,53.13561707,
275,0,413,0,1065,1870,255,5.1,0.0,27.5,0.0,688,0.370639535,0.234412266,0.600290698,0.63713799,0.36286201,34.72779412,48.9167568,63.243815025
275,0,413,0,1070,1870,255,2.8,27.5,0.0,0.0,688,0.370639535,0.234013605,0.600290698,0.636054422,0.363945578,33.41906588,47.10756376,
275,0,413,0,1159,1870,255,7.0,55.0,0.0,0.0,688,0.370639535,0.227137669,0.600290698,0.617365467,0.382634533,35.42966445,53.67639884,53.8480756
280,105,315,0,1335,1500,238,25.0,0.0,89.0,0.0,700,0.34,0.24691358,0.6,0.529100529,0.470899471,47.207072745,61.986190655,
288,89,466,45,1178,1686,240,0.0,0.0,95.0,0.0,843,0.284697509,0.294343575,0.658362989,0.588687151,0.411312849,77.81272919,90.5772282,96.61244146
290,0,435,25,1450,1500,280,0.0,0.0,150.0,0.0,725,0.386206897,0.245762712,0.6,0.508474576,0.491525424,49.2630602,61.6046806,73.1534036
290,105,490,0,1325,1650,238,0.0,0.0,82.0,0.0,885,0.268926554,0.297478992,0.672316384,0.554621849,0.445378151,64.13315552,78.6519747,84.94874686
297,153,450,0,1284,1601,246,0.0,0.0,58.5,0.0,900,0.273333333,0.311958406,0.67,0.554939341,0.445060659,65.07121271,66.6206185,82.71590535
297,153,450,0,1373,1601,246,0.0,27.0,58.5,0.0,900,0.273333333,0.30262273,0.67,0.538332213,0.461667787,62.35067487,90.04322046,96.60060197
300,0,200,0,1424,1710,250,6.3,15.0,0.0,0.0,500,0.5,0.159540523,0.4,0.54562859,0.45437141,21.902354265,32.690355415,
300,0,300,0,1300,1700,270,1.5,0.0,20.0,0.0,600,0.45,0.2,0.5,0.566666667,0.433333333,25.85535,46.28682213,54.71375102
300,0,450,0,1038,1750,279,7.0,0.0,30.0,0.0,750,0.372,0.269010043,0.6,0.6276901,0.3723099,41.4030338,55.80159093,59.340901065
300,0,450,0,1112,1700,250,2.8,0.0,50.0,0.0,750,0.333333333,0.266714083,0.6,0.60455192,0.39544808,56.23497585,80.02518107,
300,0,450,0,1121,1700,283,5.0,0.0,75.0,0.0,750,0.377333333,0.265863169,0.6,0.602623183,0.397376817,53.657816785,69.390449045,
300,0,450,0,1121,1700,284,5.0,0.0,25.0,0.0,750,0.378666667,0.265863169,0.6,0.602623183,0.397376817,50.04028769,72.03979539,
300,0,450,0,1240,1700,284,8.0,25.0,75.0,0.0,750,0.378666667,0.255102041,0.6,0.578231293,0.421768707,53.26648983,73.4467443,
300,0,450,0,1481,1500,276,0.0,0.0,0.0,0.0,750,0.368,0.251593425,0.6,0.50318685,0.49681315,40.1102663,62.5354732,
300,65,483,25,1370,1646,220,0.0,30.0,65.0,0.0,848,0.259433962,0.281167109,0.646226415,0.545755968,0.454244032,77.7964244,106.0790746,111.0426244
300,120,180,0,1200,1830,220,12.0,0.0,37.0,0.0,600,0.366666667,0.198019802,0.5,0.603960396,0.396039604,34.42365629,51.78460786,52.49815417
300,120,180,0,1200,1830,232,4.0,0.0,45.0,0.0,600,0.386666667,0.198019802,0.5,0.603960396,0.396039604,35.733338280000005,51.539350465000005,55.49236185833333
300,120,180,0,1200,1830,233,8.0,0.0,40.0,0.0,600,0.388333333,0.198019802,0.5,0.603960396,0.396039604,34.821939175,51.29809637,57.79314999
300,120,180,0,1200,1830,234,4.0,0.0,35.0,0.0,600,0.39,0.198019802,0.5,0.603960396,0.396039604,35.41086056,53.85765166,
300,120,180,0,1210,1830,228,6.0,0.0,33.0,0.0,600,0.38,0.197368421,0.5,0.601973684,0.398026316,34.61935604,52.59388592,58.01448057
300,120,180,0,1210,1873,228,2.3,0.0,35.0,0.0,600,0.38,0.194615634,0.5,0.607525138,0.392474862,39.80175053,58.10445355,63.42591478
300,120,180,0,1210,1873,228,5.0,0.0,40.0,0.0,600,0.38,0.194615634,0.5,0.607525138,0.392474862,37.1972302,56.39051835,60.13092565
300,120,180,0,1210,1873,229,5.0,0.0,30.0,0.0,600,0.381666667,0.194615634,0.5,0.607525138,0.392474862,38.77935552,57.6746674,64.61387156
300,120,180,0,1210,1900,228,2.3,0.0,35.0,0.0,600,0.38,0.192926045,0.5,0.610932476,0.389067524,39.31002448,54.83840492,60.208364675
300,120,180,0,1210,1900,228,5.0,0.0,30.0,0.0,600,0.38,0.192926045,0.5,0.610932476,0.389067524,38.39519475,53.31732272,59.09455704
300,120,180,0,1210,1900,232,4.0,45.0,45.0,0.0,600,0.386666667,0.192926045,0.5,0.610932476,0.389067524,37.66919293666667,54.96694193333334,60.74264408
300,120,180,0,1210,1973,228,2.3,0.0,35.0,0.0,600,0.38,0.188501414,0.5,0.619855482,0.380144518,39.3346058,57.52815375,60.72272588
300,120,180,0,1250,1750,239,5.0,45.0,39.0,0.0,600,0.398333333,0.2,0.5,0.583333333,0.416666667,34.17732532,51.9175428,62.25106435
300,120,180,0,1255,1860,234,1.8,0.0,36.0,0.0,600,0.39,0.192616372,0.5,0.597110754,0.402889246,33.1293218,52.37719347,61.7425758
300,125,371,0,1328,1625,230,0.0,15.0,50.0,0.0,796,0.288944724,0.269556383,0.623115578,0.550287843,0.449712157,57.50069497,90.92379978,97.80843856
300,129,367,24,1338,1633,222,0.0,12.0,43.0,0.0,796,0.278894472,0.267923258,0.623115578,0.549646584,0.450353416,69.36810019,101.9864866,107.8115883
300,150,150,0,1231,1720,242,1.2,0.0,36.0,0.0,600,0.403333333,0.203320908,0.5,0.58285327,0.41714673,38.16067480571429,55.62432837428571,60.7083618
300,180,0,0,1210,1873,229,4.0,0.0,40.0,0.0,480,0.477083333,0.155692507,0.375,0.607525138,0.392474862,40.42627613,63.1904754,69.6715498
300,180,420,0,1460,1515,242,0.0,31.5,54.0,0.0,900,0.268888889,0.302521008,0.666666667,0.509243697,0.490756303,66.3183508,95.62835127,105.0702745
303,182,121,0,1174,1835,242,1.0,0.0,39.0,0.0,606,0.399339934,0.201395813,0.5,0.609837155,0.390162845,37.15725017,52.800109145,59.536694575
310,0,310,0,1260,1840,250,1.6,0.0,31.3,0.0,620,0.403225806,0.2,0.5,0.593548387,0.406451613,40.94338313,60.99564347,
310,0,310,0,1378,1825,238,4.0,0.0,34.1,0.0,620,0.383870968,0.19356853,0.5,0.569778333,0.430221667,33.22584844,49.81693925,
310,110,200,0,1121,1720,246,1.2,0.0,40.3,0.0,620,0.396774194,0.218233017,0.5,0.605420627,0.394579373,42.018965695000006,57.30981968,61.2599426
310,110,200,0,1211,1720,246,1.2,0.0,40.3,0.0,620,0.396774194,0.2115319,0.5,0.586830433,0.413169567,43.77748412857142,62.67411911,66.04274038
310,110,200,0,1211,1720,260,1.2,0.0,40.3,0.0,620,0.419354839,0.2115319,0.5,0.586830433,0.413169567,44.13508245,61.54722427,
310,110,200,0,1252,1720,213,2.5,0.0,31.0,512.0,620,0.343548387,0.208613728,0.5,0.578734859,0.421265141,45.66342092,63.26708384,68.66491484
310,200,110,0,1211,1720,246,1.2,0.0,40.3,0.0,620,0.396774194,0.2115319,0.5,0.586830433,0.413169567,43.8161998,57.68615867,
315,150,210,0,1550,1650,280,0.0,0.0,28.0,0.0,675,0.414814815,0.2109375,0.533333333,0.515625,0.484375,32.79412739666667,38.29177335,55.646422433333335
320,0,465,15,1375,1500,280,0.0,0.0,80.0,0.0,785,0.356687898,0.273043478,0.592356688,0.52173913,0.47826087,48.40527094,67.28902718,74.56806061
320,0,465,15,1450,1460,283,0.0,0.0,115.0,0.0,785,0.360509554,0.26975945,0.592356688,0.501718213,0.498281787,58.73148343,73.80990466,79.09085269
320,0,480,0,1375,1500,280,0.0,0.0,90.0,0.0,800,0.35,0.27826087,0.6,0.52173913,0.47826087,51.6245155,64.11437324,69.15807162
320,110,210,0,1257,1700,255,2.6,0.0,41.6,0.0,640,0.3984375,0.216435577,0.5,0.574907,0.425093,41.17901689333333,60.377327466666664,64.23618067
320,115,350,0,1225,1824,275,0.0,0.0,78.5,0.0,785,0.350318471,0.257461463,0.592356688,0.598228928,0.401771072,56.09043959,72.02467203,78.35983134
320,128,192,0,1230,1850,237,1.9,0.0,38.4,0.0,640,0.3703125,0.207792208,0.5,0.600649351,0.399350649,35.55780949,54.2325107,61.5012592
324,0,216,0,1320,1700,267,2.2,21.6,37.8,0.0,540,0.494444444,0.178807947,0.4,0.562913907,0.437086093,31.2504997,44.81594,50.84502458
325,0,325,0,1154,1870,260,4.6,0.0,50.0,0.0,650,0.4,0.21494709,0.5,0.618386243,0.381613757,37.38568697,54.37296701,
325,130,195,0,1062,1970,208,2.6,0.0,33.0,0.0,650,0.32,0.214379947,0.5,0.649736148,0.350263852,35.11313229,50.52709953,58.04749516
325,130,195,0,1150,1900,234,3.0,0.0,39.0,0.0,650,0.36,0.213114754,0.5,0.62295082,0.37704918,38.82284224,50.84991794,55.538010005000004
325,130,195,0,1155,1830,225,9.0,0.0,50.0,0.0,650,0.346153846,0.217755444,0.5,0.613065327,0.386934673,39.4035534,59.59370893,
325,130,195,0,1155,1830,232,8.5,0.0,50.0,0.0,650,0.356923077,0.217755444,0.5,0.613065327,0.386934673,35.379565145,54.21170181,59.017291605
329,0,329,0,1390,1700,263,6.0,0.0,79.0,0.0,658,0.399696049,0.212944984,0.5,0.550161812,0.449838188,32.20103639,43.56210267,
330,0,220,0,1120,2210,220,2.2,15.0,27.5,0.0,550,0.4,0.165165165,0.4,0.663663664,0.336336336,41.50153037,50.33415315,54.99615761
330,0,220,0,1200,2070,220,1.9,27.5,0.0,0.0,550,0.4,0.168195719,0.4,0.633027523,0.366972477,30.88341757,46.33110555,49.6767458
336,0,224,0,1350,1710,258,4.0,0.0,5.6,0.0,560,0.460714286,0.183006536,0.4,0.558823529,0.441176471,24.7177146,37.63772876,
336,0,224,0,1496,1710,238,0.0,0.0,40.0,0.0,560,0.425,0.174672489,0.4,0.533374922,0.466625078,28.7511492,39.33230755,
336,112,112,0,1270,1725,254,1.5,0.0,21.3,0.0,560,0.453571429,0.186978297,0.4,0.575959933,0.424040067,33.7498502,45.89611907,
336,112,112,0,1270,1725,259,1.4,0.0,21.3,0.0,560,0.4625,0.186978297,0.4,0.575959933,0.424040067,35.77690964,50.84425849,
338,0,226,0,1293,1710,266,7.1,16.9,0.0,0.0,564,0.471631206,0.187812188,0.40070922,0.569430569,0.430569431,23.8041589,40.67793487,
338,0,226,0,1325,1710,267,7.1,16.9,0.0,0.0,564,0.473404255,0.18583196,0.40070922,0.563426689,0.436573311,26.50493489,40.406339075000005,78.2210522
340,0,220,0,1200,2000,210,11.0,0.0,55.0,192.0,560,0.375,0.175,0.392857143,0.625,0.375,35.99691516,53.29022684,
340,0,225,0,1325,1800,212,0.7,30.0,3.0,0.0,565,0.375221239,0.1808,0.398230088,0.576,0.424,24.9245574,38.10504027,
340,0,225,0,1325,1800,255,5.6,22.6,0.0,0.0,565,0.451327434,0.1808,0.398230088,0.576,0.424,31.72768967,41.0413613,
340,0,240,0,1461,1850,300,6.0,0.0,30.0,0.0,580,0.517241379,0.175173664,0.413793103,0.558743582,0.441256418,24.821136,40.334346,
342,0,228,0,1123,2118,229,5.7,0.0,22.8,0.0,570,0.401754386,0.175871645,0.4,0.653502006,0.346497994,28.5098326,47.746213,
342,0,228,0,1138,2118,229,5.7,22.8,22.8,0.0,570,0.401754386,0.175061425,0.4,0.6504914,0.3495086,30.75313679,47.91283637,61.0875736
345,0,230,0,1325,1650,270,2.0,0.0,26.0,0.0,575,0.469565217,0.193277311,0.4,0.554621849,0.445378151,26.15750272,38.50458277,48.94130473
345,115,115,0,1380,1735,251,11.5,0.0,28.8,0.0,575,0.436521739,0.18459069,0.4,0.556982343,0.443017657,41.5754028,50.63052093,
348,0,232,0,1279,1710,266,7.3,17.4,0.0,0.0,580,0.45862069,0.194044831,0.4,0.572097692,0.427902308,25.9179774,38.11805674,
348,0,232,0,1290,1710,263,7.3,17.4,0.0,0.0,580,0.453448276,0.193333333,0.4,0.57,0.43,23.941029510000003,36.68034488666667,45.11471293
348,0,232,0,1300,1700,261,2.0,23.2,37.7,0.0,580,0.45,0.193333333,0.4,0.566666667,0.433333333,30.4576023,42.3338264,
348,0,232,0,1311,1710,266,5.8,17.4,0.0,0.0,580,0.45862069,0.191989407,0.4,0.566037736,0.433962264,22.2528379,39.5586855,
348,0,232,0,1330,1710,238,3.3,0.0,11.6,0.0,580,0.410344828,0.190789474,0.4,0.5625,0.4375,22.63169793,35.680383,
348,0,232,0,1380,1700,250,4.0,0.0,33.0,0.0,580,0.431034483,0.188311688,0.4,0.551948052,0.448051948,29.36018633,45.60500698,
348,0,232,0,1380,1700,261,1.1,26.1,23.2,0.0,580,0.45,0.188311688,0.4,0.551948052,0.448051948,30.80923506,42.76096519,
348,0,232,0,1537,1630,283,0.0,17.4,40.6,0.0,580,0.487931034,0.183138617,0.4,0.514682665,0.485317335,24.5453456,37.55674269,
350,0,0,0,1580,1750,250,0.0,8.1,0.0,12.0,350,0.714285714,0.105105105,0.0,0.525525526,0.474474474,13.86708605,17.36904957,
350,0,150,0,1380,1800,275,3.3,12.5,0.0,0.0,500,0.55,0.157232704,0.3,0.566037736,0.433962264,23.7007375,33.3534015,
350,0,210,0,1054,2150,207,6.0,20.0,80.0,384.0,560,0.369642857,0.174781523,0.375,0.671036205,0.328963795,43.02800337,58.45172725,61.8459972
350,0,210,0,1200,1980,235,3.0,0.0,60.0,0.0,560,0.419642857,0.176100629,0.375,0.622641509,0.377358491,35.4390664,44.58611467,
350,0,210,0,1282,1955,231,3.0,0.0,80.0,0.0,560,0.4125,0.172999691,0.375,0.603954279,0.396045721,39.04732413,49.94104493,
350,0,350,0,1134,1870,360,3.5,50.0,0.0,0.0,700,0.514285714,0.233022636,0.5,0.622503329,0.377496671,28.785623,46.24085707,
350,0,350,0,1184,1750,267,5.0,0.0,35.0,0.0,700,0.381428571,0.23858214,0.5,0.596455351,0.403544649,31.06951225,44.07044408,
350,0,350,0,1184,1750,267,7.0,0.0,30.0,0.0,700,0.381428571,0.23858214,0.5,0.596455351,0.403544649,33.49483984,47.156498490000004,
350,0,350,0,1322,851,276,3.9,0.0,70.0,0.0,700,0.394285714,0.322135297,0.5,0.391624482,0.608375518,21.9770475,36.55371927,37.1972302
350,100,0,0,1250,1850,266,4.5,0.0,0.0,0.0,450,0.591111111,0.14516129,0.222222222,0.596774194,0.403225806,14.33008834,20.990440175000003,25.26340244
350,100,0,0,1550,1725,266,4.5,0.0,90.0,0.0,450,0.591111111,0.13740458,0.222222222,0.526717557,0.473282443,17.64579757,26.523502,28.36366369
350,140,210,0,1300,1800,266,0.0,35.0,0.0,0.0,700,0.38,0.225806452,0.5,0.580645161,0.419354839,44.12396791,59.80530146,67.36640171
350,150,150,0,1160,1900,260,10.0,0.0,40.0,0.0,650,0.4,0.212418301,0.461538462,0.620915033,0.379084967,37.209736325,49.196790865,54.15107001
350,150,150,0,1218,1892,260,9.0,0.0,36.0,0.0,650,0.4,0.209003215,0.461538462,0.608360129,0.391639871,33.60104118,51.6848855,57.17921061
350,150,150,0,1380,1800,247,0.0,0.0,48.0,0.0,650,0.38,0.204402516,0.461538462,0.566037736,0.433962264,43.539532109999996,61.71052321,69.014123935
350,150,250,0,1420,1500,242,0.0,25.0,15.0,0.0,750,0.322666667,0.256849315,0.533333333,0.51369863,0.48630137,43.06783106,61.03894092,70.41704573
350,150,250,0,1420,1500,300,0.0,25.0,15.0,0.0,750,0.4,0.256849315,0.533333333,0.51369863,0.48630137,39.6621069,56.537032,64.66031287
351,0,234,0,1350,1750,267,1.2,35.1,0.0,0.0,585,0.456410256,0.188709677,0.4,0.564516129,0.435483871,28.66065548,40.44064022,
351,0,234,0,1355,1750,271,1.0,27.0,0.0,0.0,585,0.463247863,0.188405797,0.4,0.563607085,0.436392915,24.8900836,37.6453896,
351,185,0,0,1434,1834,273,11.0,0.0,0.0,0.0,536,0.509328358,0.164014688,0.345149254,0.56119951,0.43880049,15.02466701,25.78461155,30.94799211
353,141,212,0,1510,750,283,1.4,14.1,39.0,0.0,706,0.400849858,0.312389381,0.5,0.331858407,0.668141593,33.5774812,46.0569968,
353,212,141,0,1510,750,283,1.4,0.0,38.8,0.0,706,0.400849858,0.312389381,0.5,0.331858407,0.668141593,32.0261602,46.51664747,
353,212,141,0,1510,750,283,1.4,0.0,39.0,0.0,706,0.400849858,0.312389381,0.5,0.331858407,0.668141593,32.63479467,46.32371842,50.91362396
360,0,240,0,1290,1610,292,6.0,0.0,30.0,0.0,600,0.486666667,0.206896552,0.4,0.555172414,0.444827586,30.80101438,40.54649246,
360,0,240,0,1305,1655,262,7.0,0.0,37.0,0.0,600,0.436666667,0.202702703,0.4,0.559121622,0.440878378,26.408122715,39.427789524999994,37.32219773
360,0,240,0,1320,1650,263,2.5,0.0,16.0,0.0,600,0.438333333,0.202020202,0.4,0.555555556,0.444444444,27.7686459,40.10069024,
360,0,240,0,1335,1725,264,3.0,0.0,36.0,0.0,600,0.44,0.196078431,0.4,0.56372549,0.43627451,30.885028266666666,46.010209383333326,
360,0,240,0,1350,1700,270,2.5,0.0,17.0,0.0,600,0.45,0.196721311,0.4,0.557377049,0.442622951,28.07183424,42.819906195,53.1068889
360,0,240,0,1360,1700,264,4.0,0.0,16.0,0.0,600,0.44,0.196078431,0.4,0.555555556,0.444444444,29.67298404,40.02108408,
360,0,240,0,1385,1800,270,0.0,0.0,39.0,0.0,600,0.45,0.188383046,0.4,0.565149137,0.434850863,30.228905575,43.96274765,
360,0,240,0,1492,1700,283,0.0,0.0,24.0,0.0,600,0.471666667,0.187969925,0.4,0.532581454,0.467418546,29.415122,46.84787665,47.83365758
360,0,240,0,1538,825,292,6.0,18.0,0.0,0.0,600,0.486666667,0.253914515,0.4,0.349132459,0.650867541,21.00603547,39.13925427,39.7827652
361,0,264,0,1153,1940,250,3.8,0.0,34.2,0.0,625,0.4,0.202069188,0.4224,0.627222761,0.372777239,39.04732413,45.09939124,
366,0,244,0,1174,1775,267,3.5,21.2,0.0,0.0,610,0.437704918,0.20684978,0.4,0.601898949,0.398101051,27.93986577,40.73489872,
366,0,244,0,1238,1770,258,2.4,0.0,21.2,0.0,610,0.42295082,0.202792553,0.4,0.588430851,0.411569149,26.18089318,38.82073993,
366,0,244,0,1238,1770,262,2.4,0.0,21.2,0.0,610,0.429508197,0.202792553,0.4,0.588430851,0.411569149,26.635132365,36.820891215,
366,0,244,0,1350,1750,250,3.4,20.3,0.0,0.0,610,0.409836066,0.196774194,0.4,0.564516129,0.435483871,24.37332482,38.51283291,
366,0,380,14,1365,1550,273,7.6,0.0,86.0,0.0,746,0.365951743,0.255917667,0.509383378,0.531732419,0.468267581,46.75075993,56.40709229,71.56482739
367,0,244,0,1340,1550,300,1.5,24.4,24.0,0.0,611,0.490998363,0.211418685,0.399345336,0.53633218,0.46366782,29.82845545,45.80336813,
367,0,244,0,1340,1800,283,0.0,0.0,32.0,0.0,611,0.463175123,0.194585987,0.399345336,0.573248408,0.426751592,34.21278409,51.58716888,
370,153,225,0,1240,1675,263,0.0,0.0,30.0,0.0,748,0.351604278,0.256603774,0.505347594,0.574614065,0.425385935,40.81751785,60.44950128,65.93877195
372,0,248,0,1260,1700,258,2.1,24.8,40.3,0.0,620,0.416129032,0.209459459,0.4,0.574324324,0.425675676,35.34943452,49.56413139,
375,0,250,0,1200,1850,279,3.1,0.0,0.0,0.0,625,0.4464,0.204918033,0.4,0.606557377,0.393442623,24.44575462,38.26061434,
375,0,250,0,1200,1850,279,3.1,0.0,100.0,0.0,625,0.4464,0.204918033,0.4,0.606557377,0.393442623,27.31751462,39.57801172,
375,0,250,0,1300,1650,262,2.0,0.0,39.0,0.0,625,0.4192,0.211864407,0.4,0.559322034,0.440677966,33.19724033,46.53747539,55.75562587
375,0,250,0,1320,1725,263,4.0,0.0,39.0,0.0,625,0.4208,0.205254516,0.4,0.566502463,0.433497537,31.0091831,44.56313213,
375,150,225,0,1101,1740,251,8.0,11.3,50.0,0.0,750,0.334666667,0.263991552,0.5,0.612460401,0.387539599,49.52506108,69.6887867,70.83476254
375,150,225,0,1350,1550,263,7.5,0.0,67.5,0.0,750,0.350666667,0.25862069,0.5,0.534482759,0.465517241,51.9175428,67.1894362,69.95883147
378,0,252,0,1219,1900,280,0.0,0.0,44.1,0.0,630,0.444444444,0.201987817,0.4,0.609169606,0.390830394,31.03533564,44.58056716,
378,0,252,0,1402,1500,284,7.9,18.9,0.0,0.0,630,0.450793651,0.217091661,0.4,0.516884907,0.483115093,27.4556238,37.60881603,
378,0,252,0,1567,775,304,6.3,18.2,44.1,0.0,630,0.482539683,0.269000854,0.4,0.330913749,0.669086251,18.73689334,35.42164806,
378,0,252,0,1567,775,304,6.3,18.9,63.0,0.0,630,0.482539683,0.269000854,0.4,0.330913749,0.669086251,25.7864024,42.6613275,
380,180,40,0,1215,1925,229,1.5,24.0,30.0,0.0,600,0.381666667,0.191082803,0.366666667,0.613057325,0.386942675,39.13853606,51.05684693,58.0717545
385,165,0,0,1250,1900,220,1.7,0.0,33.0,0.0,550,0.4,0.174603175,0.3,0.603174603,0.396825397,33.48883429,41.97923874,46.11609474
385,165,0,0,1300,1860,220,6.0,0.0,33.0,0.0,550,0.4,0.174050633,0.3,0.588607595,0.411392405,30.2679964,42.1269836,48.5391104
385,165,0,0,1300,1860,220,6.0,8.0,33.0,0.0,550,0.4,0.174050633,0.3,0.588607595,0.411392405,32.51091021,44.16086153,51.10428145
388,160,447,0,1234,1606,244,0.0,0.0,80.0,0.0,995,0.245226131,0.350352113,0.610050251,0.565492958,0.434507042,64.65216452,79.86430333,88.37550151
390,0,260,0,1068,2000,260,6.5,52.0,0.0,0.0,650,0.4,0.211864407,0.4,0.651890482,0.348109518,33.14710302,42.24189627,
390,0,260,0,1081,2000,260,6.5,52.0,0.0,0.0,650,0.4,0.210970464,0.4,0.64913989,0.35086011,32.46282833,39.59660668,
390,0,260,0,1235,1830,225,10.0,0.0,51.0,0.0,650,0.346153846,0.212071778,0.4,0.597063622,0.402936378,44.77325815,59.26082508,60.7083618
390,0,260,0,1295,1550,300,1.6,0.0,32.5,0.0,650,0.461538462,0.228471002,0.4,0.544815466,0.455184534,35.6286723,54.640973,
390,0,260,0,1300,1725,260,3.0,0.0,44.0,0.0,650,0.4,0.214876033,0.4,0.570247934,0.429752066,36.651789225,46.89434726,53.17897048
390,0,260,0,1325,1700,260,3.0,0.0,40.0,0.0,650,0.4,0.214876033,0.4,0.561983471,0.438016529,36.03312385,49.814641,
390,0,260,0,1360,1705,259,0.0,0.0,48.0,0.0,650,0.398461538,0.212071778,0.4,0.556280587,0.443719413,43.31734364,59.42823469,63.81592863
390,0,260,0,1360,1805,293,0.0,0.0,50.0,0.0,650,0.450769231,0.205371248,0.4,0.570300158,0.429699842,39.2656582,63.61565227,
390,0,260,0,1445,1600,259,0.0,45.0,45.0,0.0,650,0.398461538,0.213464696,0.4,0.52545156,0.47454844,37.60599097,52.4174129,
390,0,260,0,1495,1600,280,15.0,0.0,76.0,0.0,650,0.430769231,0.210016155,0.4,0.516962843,0.483037157,35.19959661,49.52293962,
394,0,263,0,945,2050,263,3.0,20.0,0.0,0.0,657,0.400304414,0.219365609,0.400304414,0.684474124,0.315525876,23.7352113,40.21943333,
394,0,264,0,1134,1870,265,7.4,0.0,14.6,0.0,658,0.402735562,0.219041278,0.401215805,0.622503329,0.377496671,33.04888293,42.81186309,
394,0,264,0,1160,1870,265,7.0,19.7,0.0,0.0,658,0.402735562,0.217161716,0.401215805,0.617161716,0.382838284,28.3374636,41.08127833499999,
395,0,130,0,1300,1870,259,6.0,16.0,0.0,0.0,525,0.493333333,0.165615142,0.247619048,0.589905363,0.410094637,31.15569675,36.79680375,
395,0,170,0,1310,1800,254,4.5,12.9,0.0,0.0,565,0.449557522,0.181672026,0.300884956,0.578778135,0.421221865,25.4244275,36.5767018,
395,0,170,0,1315,1800,254,5.6,11.3,0.0,0.0,565,0.449557522,0.181380417,0.300884956,0.577849117,0.422150883,28.435139365,35.648207455000005,
395,0,170,0,1315,1800,254,5.6,13.0,0.0,0.0,565,0.449557522,0.181380417,0.300884956,0.577849117,0.422150883,27.752474720000002,34.78996618,
395,0,170,0,1330,1800,254,4.5,0.0,22.6,0.0,565,0.449557522,0.180511182,0.300884956,0.575079872,0.424920128,29.08439593,38.03609267,
395,0,170,0,1330,1800,254,5.6,11.3,0.0,0.0,565,0.449557522,0.180511182,0.300884956,0.575079872,0.424920128,27.406671,37.576442,
395,0,170,0,1340,1800,254,1.0,3.0,0.0,0.0,565,0.449557522,0.179936306,0.300884956,0.573248408,0.426751592,29.79455621,40.85260213,
395,0,170,0,1340,1800,254,5.0,17.0,0.0,0.0,565,0.449557522,0.179936306,0.300884956,0.573248408,0.426751592,27.234302,39.13465776,41.0582958
395,0,170,0,1340,1800,254,5.7,17.1,0.0,0.0,565,0.449557522,0.179936306,0.300884956,0.573248408,0.426751592,26.45634325,35.50715216,
395,0,263,0,1200,1850,240,6.5,23.1,0.0,384.0,658,0.364741641,0.215737705,0.399696049,0.606557377,0.393442623,31.20568376,43.69760993,
395,0,263,0,1210,1750,263,7.4,0.0,66.0,0.0,658,0.399696049,0.222297297,0.399696049,0.591216216,0.408783784,32.233003,44.49745893,
395,0,263,0,1225,1800,264,5.3,39.5,0.0,0.0,658,0.401215805,0.217520661,0.399696049,0.595041322,0.404958678,29.9577322,41.540929,42.747512
396,0,215,0,1190,1780,275,4.3,0.0,18.3,0.0,611,0.450081833,0.205723906,0.35188216,0.599326599,0.400673401,23.2353412,36.28942013,
396,0,215,0,1190,1780,275,4.3,18.3,0.0,0.0,611,0.450081833,0.205723906,0.35188216,0.599326599,0.400673401,27.4411448,36.86398347,
396,0,264,0,1026,1880,275,3.0,0.0,19.8,0.0,660,0.416666667,0.227116311,0.4,0.646937371,0.353062629,29.0958872,39.13925427,
396,0,264,0,1160,1860,224,11.9,0.0,100.0,0.0,660,0.339393939,0.218543046,0.4,0.61589404,0.38410596,32.56896585,46.49092186,
396,0,264,0,1203,1750,267,6.0,0.0,26.4,0.0,660,0.404545455,0.223501524,0.4,0.592617677,0.407382323,30.54984657,40.634871835,52.611396424999995
396,0,264,0,1250,1750,275,2.8,0.0,0.0,0.0,660,0.416666667,0.22,0.4,0.583333333,0.416666667,28.25630019,43.1564243,
396,0,264,0,1275,1750,262,3.0,23.6,0.0,0.0,660,0.396969697,0.218181818,0.4,0.578512397,0.421487603,28.85227235,43.77187634,
396,0,264,0,1311,1800,246,2.7,0.0,24.7,0.0,660,0.372727273,0.212150434,0.4,0.578592093,0.421407907,36.46753477,48.5039982,
396,0,264,0,1337,1500,292,5.0,0.0,6.6,0.0,660,0.442424242,0.232640113,0.4,0.528727529,0.471272471,27.6479876,39.3510219,
396,0,264,0,1400,1700,260,0.0,0.0,46.2,0.0,660,0.393939394,0.212903226,0.4,0.548387097,0.451612903,38.30680306,59.27902502,60.21188155
400,0,140,0,1215,1975,208,1.8,0.0,0.0,0.0,540,0.385185185,0.169278997,0.259259259,0.619122257,0.380877743,22.1494165,35.28967993,
400,0,160,0,1110,1920,254,6.5,0.0,6.0,0.0,560,0.453571429,0.184818482,0.285714286,0.633663366,0.366336634,27.7858828,35.2322236,
400,0,164,0,1121,1940,233,6.0,0.0,0.0,0.0,564,0.413120567,0.184253512,0.290780142,0.633779811,0.366220189,27.406671,40.80165751,
400,0,175,0,1129,1900,259,3.8,0.0,5.8,0.0,575,0.450434783,0.189831628,0.304347826,0.627269726,0.372730274,20.2188837,31.56650953,
400,0,260,0,885,2150,225,7.0,20.0,26.0,384.0,660,0.340909091,0.217462932,0.393939394,0.708401977,0.291598023,44.96245365,58.26761676,
400,0,260,0,1069,1850,242,8.5,0.0,0.0,0.0,660,0.366666667,0.22610483,0.393939394,0.633778691,0.366221309,28.908743715,43.765145745,
400,0,400,0,1187,1760,248,5.0,0.0,55.0,0.0,800,0.31,0.271462504,0.5,0.597217509,0.402782491,51.04200273,75.07988066,75.10827085
400,100,0,0,1427,1750,250,6.3,0.0,10.0,0.0,500,0.5,0.157381177,0.2,0.55083412,0.44916588,16.17970347,23.83288707,
400,100,0,0,1445,1700,264,3.3,35.0,28.0,0.0,500,0.528,0.158982512,0.2,0.540540541,0.459459459,21.54490347,29.87983849,34.32816285
400,150,200,0,928,1977,254,6.0,0.0,30.0,0.0,750,0.338666667,0.258175559,0.466666667,0.680550775,0.319449225,44.27865944,58.68518066,67.83362309
400,175,0,0,1280,1925,219,1.1,28.7,0.0,0.0,575,0.380869565,0.179407176,0.304347826,0.600624025,0.399375975,38.17060808,47.05455511,54.11045952
400,200,0,0,1233,1820,242,1.0,0.0,39.0,0.0,600,0.403333333,0.196528005,0.333333333,0.596134949,0.403865051,35.1115653,46.29615879,
400,200,0,0,1496,775,259,1.0,0.0,36.0,0.0,600,0.431666667,0.264200793,0.333333333,0.341259357,0.658740643,18.88368691,27.91210433,32.2079926
400,200,0,0,1496,775,296,1.0,50.0,0.0,0.0,600,0.493333333,0.264200793,0.333333333,0.341259357,0.658740643,28.60894478,40.17901577,41.80379173
405,0,135,0,1411,1900,284,5.4,16.2,0.0,0.0,540,0.525925926,0.163092721,0.25,0.57384476,0.42615524,16.3061074,27.3721972,
405,0,270,0,1490,1650,260,0.0,0.0,49.0,0.0,675,0.385185185,0.214968153,0.4,0.525477707,0.474522293,38.8864464,54.49158653,58.15347018
405,0,325,0,1300,1600,254,3.6,10.0,0.0,0.0,730,0.347945205,0.251724138,0.445205479,0.551724138,0.448275862,34.78093022,47.1601584,
405,125,175,0,1255,800,245,18.0,0.0,20.0,0.0,705,0.34751773,0.343065693,0.425531915,0.389294404,0.610705596,18.2366402,29.48659027,31.00343747
405,135,0,0,1359,1750,259,0.0,16.0,0.0,0.0,540,0.47962963,0.173689289,0.25,0.562881956,0.437118044,27.5393429,37.53182885,42.9715917
405,150,150,0,1132,1750,267,4.0,0.0,35.0,0.0,705,0.378723404,0.24462179,0.425531915,0.60721721,0.39278279,38.28430403,55.62998802,
405,150,150,0,1132,1750,267,10.0,20.0,70.5,36.0,705,0.378723404,0.24462179,0.425531915,0.60721721,0.39278279,40.12508928,54.22414928,60.69687053
408,0,272,0,1142,1760,271,8.5,20.0,0.0,0.0,680,0.398529412,0.234321158,0.4,0.606478291,0.393521709,28.49381289,44.556425295,41.80063163
408,0,272,0,1386,1400,296,6.3,20.4,27.2,0.0,680,0.435294118,0.244077531,0.4,0.502512563,0.497487437,26.93552907,44.68849307,
410,110,0,0,1460,1650,271,1.0,15.6,18.2,0.0,520,0.521153846,0.167202572,0.211538462,0.530546624,0.469453376,26.54865642,34.58583985,36.95399839
413,137,0,0,1380,1700,258,3.5,0.0,35.0,0.0,550,0.469090909,0.178571429,0.249090909,0.551948052,0.448051948,29.23569761,38.78685542,
414,0,174,0,1085,2100,217,2.9,11.2,0.0,0.0,588,0.369047619,0.184615385,0.295918367,0.659340659,0.340659341,26.65973867,34.4738,
415,103,172,0,1150,1900,311,0.0,13.8,0.0,0.0,690,0.450724638,0.226229508,0.398550725,0.62295082,0.37704918,21.4082298,43.95573661,52.49867257
416,0,264,0,1120,1850,283,5.1,0.0,81.6,9.0,680,0.416176471,0.228956229,0.388235294,0.622895623,0.377104377,26.06835885,42.68806385,43.24894909
416,0,264,0,1120,1850,284,5.1,20.4,81.6,0.0,680,0.417647059,0.228956229,0.388235294,0.622895623,0.377104377,26.72380605,42.28153631,44.41374567
420,0,180,0,1205,1870,260,3.5,45.0,0.0,192.0,600,0.433333333,0.195121951,0.3,0.608130081,0.391869919,28.4753588,42.6096168,
420,0,180,0,1228,1870,260,3.0,45.0,0.0,0.0,600,0.433333333,0.193673338,0.3,0.603615236,0.396384764,29.02263038,37.45865652,
420,0,180,0,1228,1870,260,4.8,36.0,0.0,0.0,600,0.433333333,0.193673338,0.3,0.603615236,0.396384764,29.00395707,41.23832564,
420,0,180,0,1235,1870,265,4.8,24.0,0.0,0.0,600,0.441666667,0.193236715,0.3,0.602254428,0.397745572,29.15621635,40.664719919999996,
420,0,240,0,1050,2050,235,20.0,0.0,78.0,384.0,660,0.356060606,0.212903226,0.363636364,0.661290323,0.338709677,35.3370715,45.31039279,
420,0,240,0,1050,2050,240,7.0,0.0,60.0,0.0,660,0.363636364,0.212903226,0.363636364,0.661290323,0.338709677,36.21127952,49.35499033,
420,0,280,0,920,2050,267,7.0,56.0,35.0,0.0,700,0.381428571,0.235690236,0.4,0.69023569,0.30976431,23.097446,48.1426617,
420,0,280,0,1024,2000,231,16.5,0.0,84.0,512.0,700,0.33,0.231481481,0.4,0.661375661,0.338624339,40.4477265,51.62244707,
420,0,280,0,1062,2000,232,9.0,24.0,84.0,512.0,700,0.331428571,0.228608752,0.4,0.653167864,0.346832136,40.88041099,54.17125379,
420,0,280,0,1062,2000,238,16.5,0.0,84.0,384.0,700,0.34,0.228608752,0.4,0.653167864,0.346832136,38.7313143,46.6085776,
420,0,280,0,1062,2000,240,16.5,0.0,84.0,512.0,700,0.342857143,0.228608752,0.4,0.653167864,0.346832136,39.87124795,55.79929268,
420,0,280,0,1062,2000,259,16.5,0.0,84.0,128.0,700,0.37,0.228608752,0.4,0.653167864,0.346832136,35.3528819,47.229106,
420,0,280,0,1062,2000,259,16.5,0.0,84.0,384.0,700,0.37,0.228608752,0.4,0.653167864,0.346832136,33.65956168,44.20716403,
420,0,280,0,1140,1860,221,11.2,21.0,77.0,512.0,700,0.315714286,0.233333333,0.4,0.62,0.38,37.92118,44.41180099,
420,0,280,0,1144,1800,267,7.0,56.0,35.0,0.0,700,0.381428571,0.237771739,0.4,0.611413043,0.388586957,30.16183898,45.84803254,
420,0,280,0,1190,1750,258,5.0,0.0,28.0,0.0,700,0.368571429,0.238095238,0.4,0.595238095,0.404761905,34.06183809,43.56339193,
420,0,280,0,1375,850,260,3.0,0.0,32.0,0.0,700,0.371428571,0.314606742,0.4,0.382022472,0.617977528,31.0781307,43.8161998,
420,0,280,0,1375,850,279,8.0,0.0,32.0,0.0,700,0.398571429,0.314606742,0.4,0.382022472,0.617977528,28.4753588,41.8511932,42.8509334
420,0,280,0,1488,1500,231,10.0,14.0,98.0,384.0,700,0.33,0.234270415,0.4,0.502008032,0.497991968,32.07681017,46.85931704,
420,0,280,40,1127,1700,271,8.8,21.0,84.0,0.0,700,0.387142857,0.24761231,0.4,0.601344181,0.398655819,29.0958872,53.01352236,
420,0,280,40,1127,1700,271,8.8,21.0,84.0,512.0,700,0.387142857,0.24761231,0.4,0.601344181,0.398655819,30.25506873,54.90670854,
420,0,280,40,1159,1700,243,8.8,21.0,84.0,512.0,700,0.347142857,0.244840853,0.4,0.594613501,0.405386499,38.34693143,59.3403707,
420,0,280,40,1159,1700,250,8.8,21.0,84.0,384.0,700,0.357142857,0.244840853,0.4,0.594613501,0.405386499,36.25877676,54.47243442,
420,140,190,0,1060,1800,300,10.8,0.0,35.0,0.0,750,0.4,0.262237762,0.44,0.629370629,0.370629371,39.51308408,52.40920485,
420,180,0,0,1190,1874,288,8.0,0.0,29.0,0.0,600,0.48,0.195822454,0.3,0.611618799,0.388381201,36.53730317,47.5393702,53.47378863
420,180,0,0,1190,1900,240,3.5,0.0,36.0,0.0,600,0.4,0.194174757,0.3,0.614886731,0.385113269,34.88231453,45.03102182,51.8172152
420,180,0,0,1190,1901,229,6.0,0.0,29.0,0.0,600,0.381666667,0.194111938,0.3,0.615011323,0.384988677,36.50430682,47.21704017,54.94089506
420,180,0,0,1190,1901,288,8.0,0.0,29.0,0.0,600,0.48,0.194111938,0.3,0.615011323,0.384988677,38.26819406,50.110959486,57.66396340599999
420,180,0,0,1190,1920,240,2.7,0.0,27.0,0.0,600,0.4,0.192926045,0.3,0.617363344,0.382636656,30.12148275,42.78773143,
420,180,0,0,1190,1920,240,5.0,12.0,27.0,0.0,600,0.4,0.192926045,0.3,0.617363344,0.382636656,31.3022104,43.41400547,
420,180,0,0,1190,1950,228,8.0,0.0,29.0,0.0,600,0.38,0.191082803,0.3,0.621019108,0.378980892,35.1977498,49.13255224,53.94164734
420,180,0,0,1270,1950,240,0.0,0.0,0.0,0.0,600,0.4,0.186335404,0.3,0.605590062,0.394409938,31.377478195000002,40.176660285,46.4017348
420,180,0,0,1370,1900,240,0.0,0.0,0.0,0.0,600,0.4,0.183486239,0.3,0.581039755,0.418960245,33.02015477,42.21891373,48.6770056
423,0,280,0,1350,1700,268,0.0,0.0,49.2,0.0,703,0.381223329,0.230491803,0.39829303,0.557377049,0.442622951,42.31228028,53.06666947,56.92116863
423,0,282,0,1210,1660,271,7.1,21.2,0.0,0.0,705,0.384397163,0.245644599,0.4,0.578397213,0.421602787,30.6127344,44.56313213,
423,0,282,0,1300,800,283,4.0,0.0,56.4,0.0,705,0.40141844,0.335714286,0.4,0.380952381,0.619047619,34.96383517,49.1947111,
423,0,285,0,1225,1750,283,0.6,0.0,32.7,0.0,708,0.399717514,0.237983193,0.402542373,0.588235294,0.411764706,34.84861868,46.29285505,48.00415814
423,0,285,0,1225,1750,283,4.4,0.0,25.0,0.0,708,0.399717514,0.237983193,0.402542373,0.588235294,0.411764706,31.18401451,41.15022593,
423,0,285,0,1225,1750,283,6.0,0.0,25.0,0.0,708,0.399717514,0.237983193,0.402542373,0.588235294,0.411764706,29.38822502,44.08509544,
423,0,285,0,1350,1650,250,2.4,0.0,60.0,0.0,708,0.353107345,0.236,0.402542373,0.55,0.45,33.611955,48.4012152,
423,141,0,0,1346,1725,255,2.8,16.8,0.0,0.0,564,0.45212766,0.183653533,0.25,0.561706285,0.438293715,24.9590312,34.7495904,36.7835446
425,140,0,0,1523,1650,242,10.0,0.0,45.0,0.0,565,0.428318584,0.178064923,0.247787611,0.520012606,0.479987394,23.6490268,32.83875691,
426,0,284,0,1335,1500,258,3.5,0.0,6.6,0.0,710,0.363380282,0.250440917,0.4,0.529100529,0.470899471,30.1990488,45.75822387,
426,0,284,0,1335,1500,292,5.0,0.0,6.6,0.0,710,0.411267606,0.250440917,0.4,0.529100529,0.470899471,28.613254,39.5069748,
426,0,284,0,1360,1500,315,2.4,0.0,27.4,0.0,710,0.443661972,0.248251748,0.4,0.524475524,0.475524476,30.9738885,43.67994621,
427,183,0,0,1253,1710,254,7.3,37.0,0.0,0.0,610,0.416393443,0.205872427,0.3,0.577117786,0.422882214,29.6819418,40.4032936,
427,183,0,0,1263,1710,225,6.0,0.0,12.2,0.0,610,0.368852459,0.205179953,0.3,0.575176589,0.424823411,25.165874,39.27714947,
427,183,0,0,1273,1710,259,9.0,0.0,12.2,0.0,610,0.424590164,0.204492122,0.3,0.573248408,0.426751592,31.1815521,39.48399227,
