Repository: tjboise/multi-target-concrete-design

# FLAME: Front-guided LLM-Augmented Multi-objective Evolution

**FLAME** couples NSGA-II with a large language model (Gemini 2.5 Flash-Lite) for multi-objective concrete mix design. It simultaneously minimizes GWP (kg CO₂/m³) and maximizes 28-day compressive strength (MPa). At each generation, the LLM receives the current Pareto-elite solutions as few-shot examples and a structured knowledge table, and generates N = 15 candidate mixes that are appended to the NSGA-II offspring pool before environmental selection.

---

## Reproducing Paper Figures

All figures are saved to `results/figures/`. Run scripts from the project root.

### Figure 1 — Pareto Front and HV Convergence (FLAME vs NSGA-II)

**Data required:** `results/nsweep_n15/rep{01-30}/` and `results/grid_everyg_base/rep{01-30}/`

**Run experiments (if not already done):**
```bash

# NSGA-II baseline (30 reps)
python run_experiment_mt.py --mode base --prefix grid_everyg_base --repeat 30

# FLAME N=15 (30 reps)
python run_nsweep.py --n 15 --prefix nsweep_n15 --repeat 30
```

**Generate figures:**
```bash
python regen_figures_n15.py
```

Outputs: `pareto_front_everyg.png`, `convergence_everyg.png`, `step2_area.png`, `step3_paired.png`

---

### Figure 2 — N-sweep: Selecting N = 15

**Data required:** `results/nsweep_n{05,10,15,20,25}/rep{01-30}/`

```bash
python run_nsweep.py --n 5 10 15 20 25 --repeat 30
python analyze_nsweep_final.py
```

Output: `nsweep_final.png`

---

### Figure 3 — Ablation: Integration Strategy (NSGA-II / Pure LLM / Lu's method / FLAME)

**Data required:** `results/grid_everyg_base/`, `results/abl41_purellm_n15/`, `results/abl41_replace_n15/`, `results/nsweep_n15/`

```bash

# Pure LLM and Replace strategy (30 reps each)
python run_abl41_n15.py --repeat 30

# Generate figures
python analyze_step41.py
```

Outputs: `step41_pareto.png`, `step41_convergence.png`

---

### Figure 4 — LLM Solution Quality (U/D/I) and Pareto Front Diversity

Generated by `regen_figures_n15.py` (same as Figure 1).

Outputs: `step2_area.png`, `step3_paired.png`

---

### Figure 5 — Prompt Component Ablation (No KT / Zero-shot)

**Data required:** `results/abl42_no_kt_n15/rep{01-30}/` and `results/abl42_no_elite_n15/rep{01-30}/`

```bash
python run_abl42_n15.py --repeat 30
python analyze_step42.py
```

Output: ablation composition and U/D/I figures

---

### Figure 6 — Convergence Analysis (FLAME / NSGA-II / MOPSO / MOEA/D)

**Data required:** `results/conv_pf/flame/`, `results/conv_pf/nsga2/`, `results/conv_pf/mopso/`, `results/conv_pf/moead/`

```bash

# Run all four methods to convergence (W=30, eps=0.002)
python run_conv_pf.py --method flame --repeat 30
python run_conv_pf.py --method nsga2 --repeat 30
python run_conv_pf.py --method mopso --repeat 30
python run_conv_pf.py --method moead --repeat 30

# Generate figures
python regen_conv_figures.py
```

Outputs: `conv_4way_hv.png`, `conv_4way_pf.png`

---

### Figure 7 — Physical Interpretation: Mix Composition along the Pareto Front

**Data required:** `results/nsweep_n15/rep{01-30}/`

```bash
python analyze_pareto_composition.py
```

Outputs: `pareto_composition_p2.png`, `pareto_composition_p3.png`

---

## Repository Structure

```
├── optimizer_core_mt.py          # NSGA-II core (constraints, bounds, physics)
├── optimizer_hybrid_mt.py        # FLAME: LLM-augmented NSGA-II
├── optimizer_mopso.py            # MOPSO implementation
├── optimizer_moead.py            # MOEA/D implementation
├── run_experiment_mt.py          # NSGA-II baseline runner
├── run_nsweep.py                 # N-sweep runner (N=5,10,15,20,25)
├── run_abl41_n15.py              # Strategy ablation runner (Pure LLM, Replace)
├── run_abl42_n15.py              # Prompt ablation runner (No KT, Zero-shot)
├── run_conv_pf.py                # Convergence runner (all four methods)
├── regen_figures_n15.py          # Figures 1, 4: Pareto front, convergence, U/D/I, diversity
├── analyze_nsweep_final.py       # Figure 2: N-sweep
├── analyze_step41.py             # Figure 3: Strategy ablation
├── analyze_step42.py             # Figure 5: Prompt ablation
├── regen_conv_figures.py         # Figure 6: Convergence analysis
├── analyze_pareto_composition.py # Figure 7: Mix composition profile
├── Concrete_Data_SI_clean.csv    # Dataset (667 mixes, kg/m³)
└── results/
    ├── figures/                  # All output figures
    ├── nsweep_n15/rep{01-30}/    # FLAME N=15 runs
    ├── grid_everyg_base/rep{01-30}/  # NSGA-II baseline runs
    ├── abl41_purellm_n15/rep{01-30}/ # Pure LLM ablation
    ├── abl41_replace_n15/rep{01-30}/ # Replace strategy ablation
    ├── abl42_no_kt_n15/rep{01-30}/   # No Knowledge Table ablation
    ├── abl42_no_elite_n15/rep{01-30}/# Zero-shot (no elite) ablation
    └── conv_pf/{flame,nsga2,mopso,moead}/rep{01-30}/  # Convergence runs
```

File: Concrete_Data_SI_clean.csv (part 1 of 5)
PC,FA,SC,SF,FAGG,CAGG,WATER,AEA,WR_HR,WR,ACC,TOTAL_BINDER,GWP,w/b,b/a,SCM%,CAGG%,FAGG%,7day,28day,56day,PC%,FA%,SC%,AEA_pct,WR_HR_pct,WR_pct,ACC_pct
97.301,64.67,162.564,0.0,776.63,1076.84,128.746,0.1854,0.0,1.1124,0.0,324.53499999999997,172.104,0.3967091376893094,0.1750959012015301,0.7001833392392192,0.5809859344904422,0.4190140655095578,36.4482,47.2111,,0.29981666076078084,0.19926972437487483,0.5009136148643444,0.0005712789067417344,0.0,0.003427673440450406,0.0
97.895,0.0,228.421,0.0,800.955,1097.605,141.205,0.0742,0.0,1.1866,0.0,326.316,169.041,0.4327247208227608,0.171875526714984,0.6999993870971697,0.578125,0.42187500000000006,33.6953,55.4694,59.1717,0.3000006129028304,0.0,0.6999993870971697,0.00022738695007223865,0.0,0.0036363524926646684,0.0
106.794,0.0,249.186,0.0,687.635,1168.801,143.579,0.0334,0.0,1.1124,0.0,355.98,183.818,0.40333445699196585,0.19175452318313158,0.7,0.6295940177846152,0.37040598221538473,31.6664,50.6765,51.3372,0.3,0.0,0.7,9.382549581410802e-05,0.0,0.003124894656994424,0.0
106.794,0.0,249.186,0.0,717.3,1014.543,143.579,0.1854,4.0417,0.7416,0.0,355.98,183.324,0.40333445699196585,0.205549810231066,0.7,0.5858169591585382,0.41418304084146196,35.7427,51.2776,57.4635,0.3,0.0,0.7,0.0005208157761657374,0.011353727737481448,0.0020832631046629494,0.0
106.794,0.0,249.186,0.0,762.391,1032.342,133.492,0.1112,0.0,1.4832,0.0,355.98,183.507,0.3749985954267093,0.19834705217990642,0.7,0.5752064513217287,0.4247935486782713,36.6801,50.4926,,0.3,0.0,0.7,0.00031237709983619196,0.0,0.004166526209325899,0.0
106.794,0.0,249.186,0.0,762.391,1032.342,141.799,0.0,0.0,0.0,0.0,355.98,183.507,0.3983341760773077,0.19834705217990642,0.7,0.5752064513217287,0.4247935486782713,44.1839,54.7444,,0.3,0.0,0.7,0.0,0.0,0.0,0.0
106.794,0.0,249.186,0.0,762.391,1032.342,141.799,0.0667,0.0,1.4832,0.0,355.98,183.507,0.3983341760773077,0.19834705217990642,0.7,0.5752064513217287,0.4247935486782713,43.0252,57.6657,,0.3,0.0,0.7,0.00018737007697008996,0.0,0.004166526209325899,0.0
106.794,0.0,249.186,0.0,762.391,1032.342,141.799,0.0927,0.0,1.4832,0.0,355.98,183.507,0.3983341760773077,0.19834705217990642,0.7,0.5752064513217287,0.4247935486782713,39.7392,56.5757,57.5598,0.3,0.0,0.7,0.0002604078880828687,0.0,0.004166526209325899,0.0
106.794,0.0,249.186,0.0,771.29,1008.61,160.191,0.0556,0.0,0.7416,0.0,355.98,183.442,0.45,0.2,0.7,0.5666666666666667,0.4333333333333333,24.4024,41.6556,46.2641,0.3,0.0,0.7,0.00015618854991809598,0.0,0.0020832631046629494,0.0
106.794,0.0,269.952,0.0,795.022,1038.275,141.205,0.0927,0.0,1.2236,0.0,376.746,189.096,0.3748015904614781,0.20550189085565512,0.7165358092720294,0.5663430420711975,0.4336569579288026,34.1075,49.1051,59.1226,0.2834641907279706,0.0,0.7165358092720294,0.00024605437084867246,0.0,0.003247811522874171,0.0
106.794,0.0,269.952,0.0,795.022,1038.275,152.478,0.0556,0.1854,0.2966,0.0,376.746,189.096,0.40472360688633724,0.20550189085565512,0.7165358092720294,0.5663430420711975,0.4336569579288026,36.7916,52.1158,57.3268,0.2834641907279706,0.0,0.7165358092720294,0.00014757953634505057,0.0004921087416973449,0.000787267814387446,0.0
106.794,71.196,177.99,0.0,711.96,1085.739,137.646,0.1483,0.0,1.6686,0.0,355.98,188.13,0.38666779032529913,0.19801980198019803,0.7,0.6039603960396039,0.39603960396039606,35.3012,45.6893,51.2625,0.3,0.19999999999999998,0.5,0.00041659643800096463,0.0,0.0046873419854916365,0.0
106.794,71.196,177.99,0.0,711.96,1085.739,141.799,0.2966,0.0,0.6674,0.0,355.98,188.13,0.3983341760773077,0.19801980198019803,0.7,0.6039603960396039,0.39603960396039606,32.9767,49.8557,55.1064,0.3,0.19999999999999998,0.5,0.0008331928760019293,0.0,0.001874824428333404,0.0
106.794,71.196,177.99,0.0,717.893,1085.739,135.272,0.2225,0.0,1.2236,0.0,355.98,188.146,0.3799988763413675,0.19736842105263158,0.7,0.6019736842105263,0.3980263157894737,33.4178,46.209,52.8362,0.3,0.19999999999999998,0.5,0.00062503511433051,0.0,0.003437271756830616,0.0
106.794,71.196,177.99,0.0,741.625,1032.342,138.832,0.1854,0.0,1.4461,0.0,355.98,188.01,0.3899994381706837,0.20066889632107024,0.7,0.5819397993311037,0.4180602006688963,27.1107,45.5123,48.9161,0.3,0.19999999999999998,0.5,0.0005208157761657374,0.0,0.004062306871161126,0.0
106.794,71.196,177.99,0.0,741.625,1032.342,138.832,0.3337,0.0,1.4461,0.0,355.98,188.01,0.3899994381706837,0.20066889632107024,0.7,0.5819397993311037,0.4180602006688963,29.8026,45.3589,51.1069,0.3,0.19999999999999998,0.5,0.000937412214166702,0.0,0.004062306871161126,0.0
106.794,71.196,177.99,0.0,741.625,1032.342,160.191,0.2225,0.0,0.8158,0.0,355.98,188.01,0.45,0.20066889632107024,0.7,0.5819397993311037,0.4180602006688963,24.8406,46.5948,48.0368,0.3,0.19999999999999998,0.5,0.00062503511433051,0.0,0.002291701780992495,0.0
106.794,71.196,177.99,0.0,741.625,1038.275,141.799,0.1483,1.6686,1.4461,0.0,355.98,188.032,0.3983341760773077,0.2,0.7,0.5833333333333334,0.41666666666666663,32.4364,44.1357,48.6736,0.3,0.19999999999999998,0.5,0.00041659643800096463,0.0046873419854916365,0.004062306871161126,0.0
106.794,71.196,177.99,0.0,741.625,1085.739,141.799,0.1483,1.6686,1.4461,0.0,355.98,188.207,0.3983341760773077,0.19480519480519481,0.7,0.5941558441558442,0.40584415584415584,31.7498,46.1528,50.2226,0.3,0.19999999999999998,0.5,0.00041659643800096463,0.0046873419854916365,0.004062306871161126,0.0
106.794,71.196,177.99,0.0,741.625,1085.739,142.392,0.4079,0.0,0.6674,0.0,355.98,188.207,0.39999999999999997,0.19480519480519481,0.7,0.5941558441558442,0.40584415584415584,31.2803,44.4608,49.0123,0.3,0.19999999999999998,0.5,0.0011458508904962474,0.0,0.001874824428333404,0.0
106.794,71.196,177.99,0.0,759.424,1085.739,126.966,0.3337,0.0,0.6674,0.0,355.98,188.253,0.3566661048373504,0.19292604501607719,0.7,0.5884244372990354,0.4115755627009646,30.2048,42.7418,45.6343,0.3,0.19999999999999998,0.5,0.000937412214166702,0.0,0.001874824428333404,0.0
106.794,71.196,177.99,0.0,759.424,1085.739,141.205,0.1854,0.0,0.6674,0.0,355.98,188.253,0.3966655430080342,0.19292604501607719,0.7,0.5884244372990354,0.4115755627009646,31.1991,49.137,56.0451,0.3,0.19999999999999998,0.5,0.0005208157761657374,0.0,0.001874824428333404,0.0
106.794,106.794,142.392,0.0,662.123,1168.801,109.167,0.0148,0.1854,0.0,0.0,355.98,190.586,0.3066661048373504,0.1944264207580435,0.7,0.638366748155576,0.36163325184442396,28.7167,52.2278,57.4678,0.3,0.3,0.39999999999999997,4.157536940265864e-05,0.0005208157761657374,0.0,0.0
106.794,106.794,142.392,0.0,662.123,1168.801,143.579,0.0334,0.0,1.1124,0.0,355.98,190.586,0.40333445699196585,0.1944264207580435,0.7,0.638366748155576,0.36163325184442396,31.3603,48.5497,52.2735,0.3,0.3,0.39999999999999997,9.382549581410802e-05,0.0,0.003124894656994424,0.0
106.794,106.794,142.392,0.0,662.123,1168.801,143.579,0.0334,1.1124,0.0,0.0,355.98,190.586,0.40333445699196585,0.1944264207580435,0.7,0.638366748155576,0.36163325184442396,28.8775,45.4405,48.1948,0.3,0.3,0.39999999999999997,9.382549581410802e-05,0.003124894656994424,0.0,0.0
106.794,106.794,142.392,0.0,662.123,1168.801,143.579,0.0556,1.1124,0.0,0.0,355.98,190.586,0.40333445699196585,0.1944264207580435,0.7,0.638366748155576,0.36163325184442396,27.5864,44.9779,51.8758,0.3,0.3,0.39999999999999997,0.00015618854991809598,0.003124894656994424,0.0,0.0
106.794,106.794,142.392,0.0,753.491,1082.772,124.0,0.5562,0.0,1.7057,0.0,355.98,190.505,0.3483341760773077,0.1938611190227108,0.7,0.5896606314019288,0.4103393685980712,30.6702,47.6658,,0.3,0.3,0.39999999999999997,0.001562447328497212,0.0,0.004791561323656409,0.0
106.794,106.794,142.392,0.0,753.491,1082.772,124.593,0.5562,0.0,1.7057,0.0,355.98,190.505,0.35,0.1938611190227108,0.7,0.5896606314019288,0.4103393685980712,32.6219,50.5109,60.3679,0.3,0.3,0.39999999999999997,0.001562447328497212,0.0,0.004791561323656409,0.0
106.794,106.794,142.392,0.0,753.491,1143.882,118.66,0.5562,0.0,0.6674,0.0,355.98,190.731,0.3333333333333333,0.1876173003410505,0.7,0.6028767142781098,0.3971232857218902,37.7833,56.8978,58.0355,0.3,0.3,0.39999999999999997,0.001562447328497212,0.0,0.001874824428333404,0.0
106.794,106.794,142.392,0.0,783.156,1053.108,124.0,0.5191,1.3349,2.0394,0.0,355.98,190.473,0.3483341760773077,0.19386101344904658,0.7,0.5735057704120976,0.4264942295879024,42.9418,61.0124,,0.3,0.3,0.39999999999999997,0.0014582279903324394,0.003749929771324934,0.005728973537823111,0.0
111.54,110.947,148.325,0.0,750.525,1067.94,135.272,0.3152,0.0,1.9282,0.0,370.812,198.345,0.3647994131797245,0.20391484026362894,0.6992006731173748,0.5872755318359165,0.4127244681640834,35.5411,52.9496,66.8247,0.3007993268826252,0.299200133760504,0.4000005393568708,0.0008500264284843801,0.0,0.005199939592016439,0.0
115.694,0.0,269.952,0.0,679.329,1109.471,154.258,0.3634,0.0,1.854,0.0,385.646,198.386,0.3999989627793365,0.21558922182468696,0.6999994813896682,0.6202319991055456,0.37976800089445434,41.0238,52.5668,,0.3000005186103317,0.0,0.6999994813896682,0.0009423149727964446,0.0,0.004807517775356655,0.0
115.694,0.0,269.952,0.0,729.759,1097.605,141.205,0.1224,0.0,3.8563,0.0,385.646,198.473,0.3661518594773445,0.21103950827530804,0.6999994813896682,0.6006493506493507,0.39935064935064934,51.8201,61.1541,,0.3000005186103317,0.0,0.6999994813896682,0.00031738952303325484,0.0,0.009999585111708667,0.0
115.694,0.0,269.952,0.0,741.625,1097.605,143.579,0.1112,0.0,1.2978,0.1112,385.646,198.504,0.3723077641152767,0.20967796306062864,0.6999994813896682,0.5967741935483871,0.4032258064516129,35.8528,51.0614,57.8298,0.3000005186103317,0.0,0.6999994813896682,0.0002883473444550485,0.0,0.0033652624427496585,0.0002883473444550485
115.694,0.0,293.684,0.0,741.625,1097.605,143.579,0.1112,0.5562,1.2978,0.0,409.37800000000004,204.769,0.3507247580475746,0.22258118886708025,0.7173907733195237,0.5967741935483871,0.4032258064516129,41.179,54.7731,58.7692,0.2826092266804762,0.0,0.7173907733195237,0.00027163159720289894,0.0013586465320526294,0.0031701752414561354,0.0
115.694,77.129,192.823,0.0,706.027,1029.376,145.359,0.2225,0.0,1.7057,0.0,385.646,203.095,0.3769233960678965,0.2222227344311379,0.6999994813896682,0.5931625103794335,0.40683748962056654,33.3997,52.9862,56.5059,0.3000005186103317,0.19999948138966825,0.5,0.0005769539940759739,0.0,0.004422968214361298,0.0
117.473,117.473,156.631,0.0,676.955,1038.275,148.325,0.0,0.0,1.4832,0.0,391.577,208.595,0.37878884612732616,0.22829416463098243,0.7000002553776141,0.6053269823872017,0.3946730176127983,30.4748,49.3205,56.9162,0.2999997446223859,0.2999997446223859,0.40000051075522824,0.0,0.0,0.0037877607724565343,0.0
117.473,117.473,156.631,0.0,797.988,919.615,147.732,0.1854,0.0,2.0394,0.0,391.577,208.471,0.3772744568756592,0.2279787587702164,0.7000002553776141,0.5354060280518839,0.4645939719481161,32.6741,49.6704,58.4935,0.2999997446223859,0.2999997446223859,0.40000051075522824,0.0004734700965570668,0.0,0.0052081710621277345,0.0
118.66,59.33,326.315,0.0,747.558,830.62,185.11,0.0,0.0,1.9282,0.0,504.305,234.98,0.3670596167002112,0.31954887218045114,0.7647058823529411,0.5263157894736843,0.4736842105263158,59.0191,72.0617,77.8924,0.23529411764705882,0.11764705882352941,0.6470588235294118,0.0,0.0,0.0038234798385821606,0.0
121.033,121.033,161.378,0.0,602.2,1168.801,156.631,0.0408,1.5129,0.0,0.0,403.44399999999996,215.035,0.3882347983858975,0.22780563082686003,0.7000004957317497,0.6599663128366386,0.3400336871633613,31.4401,49.0907,56.5715,0.2999995042682504,0.2999995042682504,0.40000099146349927,0.00010112927692541934,0.003749962820109483,0.0,0.0
124.593,103.828,186.89,0.0,759.424,949.28,145.359,0.3708,0.0,2.0394,0.0,415.311,219.455,0.3500003611751194,0.24305614079442664,0.7000007223502387,0.5555555555555556,0.4444444444444444,36.8525,52.584,,0.2999992776497613,0.2500006019585323,0.45000012039170645,0.0008928248950764782,0.0,0.00491053692292063,0.0
133.492,133.492,177.99,0.0,824.687,978.945,158.411,0.0,0.7045,0.7787,0.0,444.974,236.441,0.3560005753145128,0.2467099718789642,0.700000449464463,0.5427631578947368,0.45723684210526316,33.8817,67.1698,73.5264,0.2999995505355369,0.2999995505355369,0.4000008989289262,0.0,0.0015832385712388067,0.0017499898870456476,0.0
138.239,138.239,183.923,0.0,726.792,949.28,153.071,0.1446,0.7898,1.2199,0.0,460.401,244.175,0.33247321356817205,0.2746904667579913,0.6997421812724126,0.5663718503739695,0.43362814962603036,50.2085,68.5818,73.7931,0.3002578187275875,0.3002578187275875,0.39948436254482506,0.00031407403545971,0.001715461087178969,0.002649646721004842,0.0
138.239,138.239,183.923,0.0,812.821,949.873,148.325,0.0,0.864,1.8688,0.0,460.401,244.4,0.3221648085038911,0.261191675923331,0.6997421812724126,0.5388757209135562,0.4611242790864438,55.82,70.1611,75.716,0.3002578187275875,0.3002578187275875,0.39948436254482506,0.0,0.0018766249421659019,0.004059070245277358,0.0
142.392,0.0,332.248,0.0,830.62,978.945,156.631,0.0,0.0,3.708,0.0,474.64,242.722,0.3299995786280128,0.2622950819672131,0.7,0.5409836065573771,0.45901639344262296,52.5013,68.9067,70.7219,0.3,0.0,0.7,0.0,0.0,0.007812236642491548,0.0
145.952,0.0,97.301,0.0,901.816,1038.275,148.325,0.1224,0.3041,0.0,0.0,243.253,184.831,0.6097560975609756,0.12538226299694188,0.3999991778107567,0.5351681957186545,0.4648318042813456,13.5482,24.7637,,0.6000008221892433,0.0,0.3999991778107567,0.000503179816896387,0.0012501387444296675,0.0,0.0
162.564,83.062,262.832,0.0,668.056,952.84,163.158,0.482,0.0,1.4832,0.0,508.45799999999997,272.262,0.3208878609442668,0.31368946557953126,0.6802803771402949,0.5878477089214853,0.4121522910785146,37.2908,45.2296,52.1014,0.31971962285970523,0.1633605922219731,0.5169197849183217,0.0009479642369655941,0.0,0.0029170550959903927,0.0
162.564,83.062,262.832,0.0,710.18,1031.155,165.531,0.0,0.0,1.4832,0.0,508.45799999999997,272.661,0.32555491309016676,0.291993212104506,0.6802803771402949,0.5921634837638937,0.4078365162361062,55.6935,60.933,80.7999,0.31971962285970523,0.1633605922219731,0.5169197849183217,0.0,0.0,0.0029170550959903927,0.0
162.564,83.062,262.832,0.0,717.893,1031.155,165.531,0.0,1.4832,3.0035,0.0,508.45799999999997,272.681,0.32555491309016676,0.2907055724028157,0.6802803771402949,0.589552144938275,0.41044785506172504,54.186,66.4298,72.9869,0.31971962285970523,0.1633605922219731,0.5169197849183217,0.0,0.0029170550959903927,0.005907075903996186,0.0
162.564,83.062,262.832,0.0,771.29,952.84,173.244,0.0,0.0,2.781,0.0,508.45799999999997,272.53,0.34072430761242817,0.2949069965721842,0.6802803771402949,0.552649742188814,0.44735025781118587,63.3146,66.2816,84.3516,0.31971962285970523,0.1633605922219731,0.5169197849183217,0.0,0.0,0.0054694783049819866,0.0
163.158,0.0,245.033,0.0,631.864,1109.471,151.292,0.1891,0.0,1.0197,0.0,408.191,241.426,0.37064021499739097,0.23441267762951987,0.6002900602904033,0.637138172723801,0.36286182727619903,34.7278,48.9168,63.2438,0.39970993970959673,0.0,0.6002900602904033,0.0004632635212425966,0.0,0.002498095254421342,0.0
163.158,0.0,245.033,0.0,634.831,1109.471,151.292,0.1038,1.0197,0.0,0.0,408.191,241.434,0.37064021499739097,0.23401394941930923,0.6002900602904033,0.6360544217687074,0.3639455782312925,33.4191,47.1076,,0.39970993970959673,0.0,0.6002900602904033,0.00025429272080899803,0.002498095254421342,0.0,0.0
163.158,0.0,245.033,0.0,687.635,1109.471,151.292,0.2596,2.0394,0.0,0.0,408.191,241.571,0.37064021499739097,0.2271379651506366,0.6002900602904033,0.6173653640909329,0.38263463590906716,35.4297,53.6764,53.8481,0.39970993970959673,0.0,0.6002900602904033,0.0006359767853758756,0.004996190508842684,0.0,0.0
166.124,62.296,186.89,0.0,792.056,889.95,141.205,0.927,0.0,3.3001,0.0,415.30999999999995,249.222,0.3399990368640294,0.2469135068483703,0.6,0.5291003718179365,0.47089962818206355,47.2071,61.9862,,0.4,0.1499987960800366,0.4500012039199634,0.0022320676121397706,0.0,0.007946112542419047,0.0
170.87,52.804,276.478,26.699,698.907,1000.304,142.392,0.0,0.0,3.5226,0.0,500.15200000000004,275.06,0.28469745197459967,0.29434366891457275,0.6583638573873543,0.5886873378291454,0.4113126621708546,77.8127,90.5772,96.6124,0.34163614261264574,0.10557590492490282,0.5527879524624514,0.0,0.0,0.00704305891007725,0.0
172.057,0.0,258.086,14.833,860.285,889.95,166.124,0.0,0.0,5.562,0.0,430.14300000000003,254.069,0.38620644762323225,0.2457629975403303,0.6000004649616523,0.5084745762711864,0.4915254237288135,49.2631,61.6047,73.1534,0.3999995350383477,0.0,0.6000004649616523,0.0,0.0,0.012930583550091643,0.0
172.057,62.296,290.717,0.0,786.123,978.945,141.205,0.0,0.0,3.0406,0.0,525.0699999999999,283.164,0.2689260479555107,0.2974786240530109,0.6723160721427619,0.5546216916288778,0.44537830837112224,64.1332,78.652,84.9487,0.3276839278572381,0.11864322852191138,0.5536728436208506,0.0,0.0,0.005790846934683394,0.0
176.21,90.775,266.985,0.0,761.797,949.873,145.952,0.0,0.0,2.1692,0.0,533.97,290.422,0.2733337078862108,0.31195849667284,0.6700001872764387,0.5549393282583676,0.44506067174163244,65.0712,66.6206,82.7159,0.32999981272356127,0.17000018727643876,0.5,0.0,0.0,0.0040624005093843054,0.0
176.21,90.775,266.985,0.0,814.601,949.873,145.952,0.0,1.0012,2.1692,0.0,533.97,290.559,0.2733337078862108,0.3026227646312725,0.6700001872764387,0.5383321035050672,0.46166789649493273,62.3507,90.0432,96.6006,0.32999981272356127,0.17000018727643876,0.5,0.0,0.0018750117047739107,0.0040624005093843054,0.0
177.99,0.0,118.66,0.0,844.859,1014.543,148.325,0.2336,0.5562,0.0,0.0,296.65,223.81,0.5,0.15954054045332852,0.4,0.5456286483503836,0.4543713516496164,21.9024,32.6904,,0.6000000000000001,0.0,0.4,0.0007874599696585625,0.0018749367941956014,0.0,0.0
177.99,0.0,177.99,0.0,771.29,1008.61,160.191,0.0556,0.0,0.7416,0.0,355.98,239.26,0.45,0.2,0.5,0.5666666666666667,0.4333333333333333,25.8554,46.2868,54.7138,0.5,0.0,0.5,0.00015618854991809598,0.0,0.0020832631046629494,0.0
177.99,0.0,266.985,0.0,615.845,1038.275,165.531,0.2596,0.0,1.1124,0.0,444.975,262.46,0.3720006741951795,0.2690101080937296,0.6,0.6276902522187024,0.3723097477812976,41.403,55.8016,59.3409,0.4,0.0,0.6,0.0005834035619965539,0.0,0.0024999157255969438,0.0
177.99,0.0,266.985,0.0,659.75,1008.61,148.325,0.1038,0.0,1.854,0.0,444.975,262.465,0.3333333333333333,0.26671401855714594,0.6,0.6045517753961974,0.3954482246038025,56.235,80.0252,,0.4,0.0,0.6,0.0002332715321080212,0.0,0.00416652620932824,0.0
177.99,0.0,266.985,0.0,665.089,1008.61,167.904,0.1854,0.0,2.781,0.0,444.975,262.479,0.3773335580650598,0.26586321674327346,0.6,0.6026232912847531,0.3973767087152469,53.6578,69.3904,,0.4,0.0,0.6,0.000416652620932824,0.0,0.006249789313992359,0.0
177.99,0.0,266.985,0.0,665.089,1008.61,168.497,0.1854,0.0,0.927,0.0,444.975,262.479,0.3786662172032137,0.26586321674327346,0.6,0.6026232912847531,0.3973767087152469,50.0403,72.0398,,0.4,0.0,0.6,0.000416652620932824,0.0,0.00208326310466412,0.0
177.99,0.0,266.985,0.0,735.692,1008.61,168.497,0.2966,0.927,2.781,0.0,444.975,262.662,0.3786662172032137,0.25510204081632654,0.6,0.5782312925170068,0.42176870748299317,53.2665,73.4467,,0.4,0.0,0.6,0.0006665543008019179,0.00208326310466412,0.006249789313992359,0.0
177.99,0.0,266.985,0.0,878.677,889.95,163.751,0.0,0.0,0.0,0.0,444.975,262.595,0.368000449463453,0.2515934677012168,0.6,0.5031869354024336,0.4968130645975664,40.1103,62.5355,,0.4,0.0,0.6,0.0,0.0,0.0,0.0
177.99,38.564,286.564,14.833,812.821,976.572,130.526,0.0,1.1124,2.4102,0.0,503.11800000000005,280.651,0.2594341685250776,0.2811668537878488,0.6462261338294396,0.5457560189405011,0.454243981059499,77.7964,106.0791,111.0426,0.3537738661705604,0.07665001053430805,0.5695761232951315,0.0,0.0022110121283631058,0.004790526278120062,0.0
177.99,71.196,106.794,0.0,711.96,1085.739,130.526,0.445,0.0,1.372,0.0,355.98,243.948,0.3666666666666667,0.19801980198019803,0.5,0.6039603960396039,0.39603960396039606,34.4237,51.7846,52.4982,0.5,0.19999999999999998,0.3,0.00125007022866102,0.0,0.003854149109489707,0.0
177.99,71.196,106.794,0.0,711.96,1085.739,137.646,0.1483,0.0,1.6686,0.0,355.98,243.948,0.38666779032529913,0.19801980198019803,0.5,0.6039603960396039,0.39603960396039606,35.7333,51.5394,55.4924,0.5,0.19999999999999998,0.3,0.00041659643800096463,0.0,0.0046873419854916365,0.0
177.99,71.196,106.794,0.0,711.96,1085.739,138.239,0.2966,0.0,1.4832,0.0,355.98,243.948,0.38833361424799145,0.19801980198019803,0.5,0.6039603960396039,0.39603960396039606,34.8219,51.2981,57.7931,0.5,0.19999999999999998,0.3,0.0008331928760019293,0.0,0.004166526209325899,0.0
177.99,71.196,106.794,0.0,711.96,1085.739,138.832,0.1483,0.0,1.2978,0.0,355.98,243.948,0.3899994381706837,0.19801980198019803,0.5,0.6039603960396039,0.39603960396039606,35.4109,53.8577,,0.5,0.19999999999999998,0.3,0.00041659643800096463,0.0,0.0036457104331601617,0.0
177.99,71.196,106.794,0.0,717.893,1085.739,135.272,0.2225,0.0,1.2236,0.0,355.98,243.963,0.3799988763413675,0.19736842105263158,0.5,0.6019736842105263,0.3980263157894737,34.6194,52.5939,58.0145,0.5,0.19999999999999998,0.3,0.00062503511433051,0.0,0.003437271756830616,0.0
177.99,71.196,106.794,0.0,717.893,1111.251,135.272,0.0853,0.0,1.2978,0.0,355.98,244.058,0.3799988763413675,0.19461562348289693,0.5,0.6075251593094912,0.3924748406905088,39.8018,58.1045,63.4259,0.5,0.19999999999999998,0.3,0.00023962020338153935,0.0,0.0036457104331601617,0.0
177.99,71.196,106.794,0.0,717.893,1111.251,135.272,0.1854,0.0,1.4832,0.0,355.98,244.058,0.3799988763413675,0.19461562348289693,0.5,0.6075251593094912,0.3924748406905088,37.1972,56.3905,60.1309,0.5,0.19999999999999998,0.3,0.0005208157761657374,0.0,0.004166526209325899,0.0
177.99,71.196,106.794,0.0,717.893,1111.251,135.866,0.1854,0.0,1.1124,0.0,355.98,244.058,0.3816675094106411,0.19461562348289693,0.5,0.6075251593094912,0.3924748406905088,38.7794,57.6747,64.6139,0.5,0.19999999999999998,0.3,0.0005208157761657374,0.0,0.003124894656994424,0.0
177.99,71.196,106.794,0.0,717.893,1127.27,135.272,0.0853,0.0,1.2978,0.0,355.98,244.117,0.3799988763413675,0.19292604501607719,0.5,0.6109324758842444,0.3890675241157556,39.31,54.8384,60.2084,0.5,0.19999999999999998,0.3,0.00023962020338153935,0.0,0.0036457104331601617,0.0
177.99,71.196,106.794,0.0,717.893,1127.27,135.272,0.1854,0.0,1.1124,0.0,355.98,244.117,0.3799988763413675,0.19292604501607719,0.5,0.6109324758842444,0.3890675241157556,38.3952,53.3173,59.0946,0.5,0.19999999999999998,0.3,0.0005208157761657374,0.0,0.003124894656994424,0.0
177.99,71.196,106.794,0.0,717.893,1127.27,137.646,0.1483,1.6686,1.6686,0.0,355.98,244.117,0.38666779032529913,0.19292604501607719,0.5,0.6109324758842444,0.3890675241157556,37.6692,54.9669,60.7426,0.5,0.19999999999999998,0.3,0.00041659643800096463,0.0046873419854916365,0.0046873419854916365,0.0
177.99,71.196,106.794,0.0,717.893,1170.581,135.272,0.0853,0.0,1.2978,0.0,355.98,244.277,0.3799988763413675,0.18850140377892416,0.5,0.6198555023791696,0.3801444976208304,39.3346,57.5282,60.7227,0.5,0.19999999999999998,0.3,0.00023962020338153935,0.0,0.0036457104331601617,0.0
177.99,71.196,106.794,0.0,741.625,1038.275,141.799,0.1854,1.6686,1.4461,0.0,355.98,243.849,0.3983341760773077,0.2,0.5,0.5833333333333334,0.41666666666666663,34.1773,51.9175,62.2511,0.5,0.19999999999999998,0.3,0.0005208157761657374,0.0046873419854916365,0.004062306871161126,0.0
177.99,71.196,106.794,0.0,744.592,1103.538,138.832,0.0667,0.0,1.3349,0.0,355.98,244.098,0.3899994381706837,0.19261632028049974,0.5,0.5971105928695492,0.40288940713045074,33.1293,52.3772,61.7426,0.5,0.19999999999999998,0.3,0.00018737007697008996,0.0,0.003749929771324934,0.0
177.99,74.163,220.114,0.0,787.902,964.113,136.459,0.0,0.5562,1.854,0.0,472.26700000000005,274.585,0.28894460125310467,0.2695564821077445,0.6231157374959503,0.5502880968484859,0.4497119031515141,57.5007,90.9238,97.8084,0.3768842625040496,0.15703616809982487,0.46607956939612544,0.0,0.0011777236182050031,0.003925745394016677,0.0
177.99,76.536,217.741,14.239,793.835,968.859,131.713,0.0,0.445,1.5944,0.0,472.26700000000005,274.855,0.2788952012315067,0.26792341722386304,0.6231157374959504,0.5496467339197841,0.45035326608021586,69.3681,101.9865,107.8116,0.3768842625040496,0.16206086811062384,0.46105486938532647,0.0,0.0009422635924150061,0.003376056341003339,0.0
177.99,88.995,88.995,0.0,730.352,1020.476,143.579,0.0445,0.0,1.3349,0.0,355.98,244.893,0.40333445699196585,0.20332094300525239,0.5,0.5828533699483901,0.41714663005160985,38.1607,55.6243,60.7084,0.5,0.25,0.25,0.000125007022866102,0.0,0.003749929771324934,0.0
177.99,106.794,0.0,0.0,717.893,1111.251,135.866,0.1483,0.0,1.4832,0.0,284.784,227.54,0.4770843867633014,0.15569249878631752,0.375,0.6075251593094912,0.3924748406905088,40.4263,63.1905,69.6715,0.625,0.375,0.0,0.0005207455475008401,0.0,0.005208157761653716,0.0
177.99,106.794,249.186,0.0,866.218,898.85,143.579,0.0,1.168,2.0023,0.0,533.97,292.925,0.2688896379946439,0.3025209227066606,0.6666666666666666,0.5092438364980839,0.49075616350191603,66.3184,95.6284,105.0703,0.3333333333333333,0.19999999999999998,0.4666666666666667,0.0,0.002187388804610395,0.00374983613310907,0.0
179.77,107.981,71.789,0.0,696.534,1088.706,143.579,0.0371,0.0,1.4461,0.0,359.53999999999996,248.608,0.3993408243867164,0.20139589074858283,0.5,0.6098373327955905,0.3901626672044095,37.1573,52.8001,59.5367,0.5000000000000001,0.3003309784724926,0.1996690215275074,0.0001031874061297681,0.0,0.004022083773699666,0.0
183.923,0.0,183.923,0.0,747.558,1091.672,148.325,0.0593,0.0,1.1606,0.0,367.846,247.29,0.4032258064516129,0.2,0.5,0.5935483870967742,0.4064516129032258,40.9434,60.9956,,0.5,0.0,0.5,0.00016120876671171848,0.0,0.003155124698914342,0.0
183.923,65.263,118.66,0.0,718.486,1020.476,145.952,0.0445,0.0,1.4943,0.0,367.846,251.128,0.396774737254177,0.2115319368680857,0.5,0.58683053453727,0.4131694654627301,43.7775,62.6741,66.0427,0.5,0.1774193548387097,0.3225806451612903,0.00012097453825752903,0.0,0.004062297809398329,0.0
183.923,65.263,118.66,0.0,718.486,1020.476,154.258,0.0445,0.0,1.4943,0.0,367.846,251.128,0.41935483870967744,0.2115319368680857,0.5,0.58683053453727,0.4131694654627301,44.1351,61.5472,,0.5,0.1774193548387097,0.3225806451612903,0.00012097453825752903,0.0,0.004062297809398329,0.0
183.923,65.263,118.66,0.0,742.812,1020.476,126.373,0.0927,0.0,1.1495,18.985,367.846,251.191,0.3435486589496692,0.20861368080540446,0.5,0.5787347273956381,0.42126527260436186,45.6634,63.2671,68.6649,0.5,0.1774193548387097,0.3225806451612903,0.0002520076336286054,0.0,0.0031249490275736995,0.05161127210829638
183.923,118.66,65.263,0.0,718.486,1020.476,145.952,0.0445,0.0,1.4943,0.0,367.846,254.545,0.396774737254177,0.2115319368680857,0.5,0.58683053453727,0.4131694654627301,43.8162,57.6862,,0.5,0.3225806451612903,0.1774193548387097,0.00012097453825752903,0.0,0.004062297809398329,0.0
189.856,0.0,275.884,8.9,815.788,889.95,166.124,0.0,0.0,2.9664,0.0,465.74,277.27,0.35668828101515865,0.2730431050958588,0.5923562502683901,0.5217389774983028,0.4782610225016972,48.4053,67.289,74.5681,0.4076437497316099,0.0,0.5923562502683901,0.0,0.0,0.006369218877471617,0.0
189.856,0.0,275.884,8.9,860.285,866.218,167.904,0.0,0.0,4.2642,0.0,465.74,277.298,0.36051015588096363,0.269759160569081,0.5923562502683901,0.5017182130584192,0.49828178694158076,58.7315,73.8099,79.0909,0.4076437497316099,0.0,0.5923562502683901,0.0,0.0,0.009155752136365448,0.0
189.856,0.0,284.784,0.0,815.788,889.95,166.124,0.0,0.0,3.3372,0.0,474.64,279.566,0.35,0.2782607879990948,0.6,0.5217389774983028,0.4782610225016972,51.6245,64.1144,69.1581,0.4,0.0,0.6,0.0,0.0,0.007031012978242393,0.0
189.856,65.263,124.593,0.0,745.778,1008.61,151.292,0.0964,0.0,1.5425,0.0,379.712,258.939,0.39843881678745996,0.21643558893471684,0.5,0.5749070331078416,0.4250929668921584,41.179,60.3773,64.2362,0.5,0.17187500000000003,0.328125,0.0002538766222814821,0.0,0.004062289313995706,0.0
189.856,68.23,207.655,0.0,726.792,1082.179,163.158,0.0,0.0,2.9108,0.0,465.741,282.063,0.35031916880841496,0.2574618388022804,0.5923571255268486,0.5982290484479851,0.4017709515520149,56.0904,72.0247,78.3598,0.4076428744731514,0.1464977315718393,0.44585939395500934,0.0,0.0,0.006249825546803375,0.0
189.856,75.942,113.914,0.0,729.759,1097.605,140.612,0.0705,0.0,1.4239,0.0,379.712,259.91,0.370312236642508,0.20779220779220778,0.5,0.6006493506493507,0.39935064935064934,35.5578,54.2325,61.5013,0.5,0.199998946570032,0.30000105342996797,0.00018566703185523325,0.0,0.0037499473284917256,0.0
192.229,0.0,128.153,0.0,783.156,1008.61,158.411,0.0816,0.8009,1.4016,0.0,320.382,241.056,0.49444413231704654,0.17880794701986755,0.4000006242547958,0.5629139072847682,0.43708609271523174,31.2505,44.8159,50.845,0.5999993757452042,0.0,0.4000006242547958,0.00025469595670089243,0.002499828329923342,0.004374777609215328,0.0
192.823,0.0,192.823,0.0,684.668,1109.471,154.258,0.1706,0.0,1.854,0.0,385.646,258.869,0.3999989627793365,0.21494767127853526,0.5,0.6183863123202828,0.3816136876797171,37.3857,54.373,,0.5,0.0,0.5,0.00044237461298589283,0.0,0.004807517775356655,0.0
192.823,77.129,115.694,0.0,630.085,1168.801,123.406,0.0964,0.0,1.2236,0.0,385.646,263.883,0.31999813300280566,0.2143804554596567,0.5,0.6497360032820312,0.3502639967179688,35.1131,50.5271,58.0475,0.5,0.19999948138966825,0.3000005186103317,0.0002499701799052759,0.0,0.0031728580096690414,0.0
192.823,77.129,115.694,0.0,682.295,1127.27,138.832,0.1112,0.0,1.4461,0.0,385.646,263.865,0.35999854789107105,0.21311530671736026,0.5,0.6229508196721312,0.3770491803278688,38.8228,50.8499,55.538,0.5,0.19999948138966825,0.3000005186103317,0.0002883473444550485,0.0,0.003749812003745015,0.0
192.823,77.129,115.694,0.0,685.262,1085.739,133.492,0.3337,0.0,1.854,0.0,385.646,263.719,0.34615165203321174,0.21775594706044774,0.5,0.6130651535487558,0.3869348464512442,39.4036,59.5937,,0.5,0.19999948138966825,0.3000005186103317,0.0008653013385310225,0.0,0.004807517775356655,0.0
192.823,77.129,115.694,0.0,685.262,1085.739,137.646,0.3152,0.0,1.854,0.0,385.646,263.719,0.3569231886237637,0.21775594706044774,0.5,0.6130651535487558,0.3869348464512442,35.3796,54.2117,59.0173,0.5,0.19999948138966825,0.3000005186103317,0.0008173298828438066,0.0,0.004807517775356655,0.0
195.196,0.0,195.196,0.0,824.687,1008.61,156.038,0.2225,0.0,2.9293,0.0,390.392,261.973,0.3996956904854608,0.21294531109798356,0.5,0.5501618122977346,0.44983818770226536,32.201,43.5621,,0.5,0.0,0.5,0.0005699399577845603,0.0,0.007503483677925,0.0
195.789,0.0,130.526,0.0,711.96,1228.131,130.526,0.0705,1.0197,0.0,0.0,326.315,246.041,0.4,0.16819571865443425,0.4,0.6330275229357798,0.3669724770642202,30.8834,46.3311,49.6767,0.6,0.0,0.4,0.0002160489097950874,0.003124894656993626,0.0,0.0
199.349,0.0,132.899,0.0,800.955,1014.543,153.071,0.1483,0.0,0.2076,0.0,332.248,249.839,0.4607130817943223,0.1830065359477124,0.39999939804001833,0.5588235294117647,0.4411764705882353,24.7177,37.6377,,0.6000006019599817,0.0,0.39999939804001833,0.00044635332642951544,0.0,0.0006248344610031518,0.0
199.349,0.0,132.899,0.0,887.577,1014.543,141.205,0.0,0.0,1.4832,0.0,332.248,250.065,0.42499879608003666,0.17467247071688433,0.39999939804001833,0.5333748659390575,0.4666251340609425,28.7511,39.3323,,0.6000006019599817,0.0,0.39999939804001833,0.0,0.0,0.004464135224276853,0.0
199.349,66.45,66.45,0.0,753.491,1023.443,150.698,0.0556,0.0,0.7898,0.0,332.24899999999997,254.002,0.4535694614581233,0.18697880731642255,0.4000012039163399,0.5759600525399368,0.42403994746006324,33.7499,45.8961,,0.5999987960836601,0.20000060195816996,0.20000060195816996,0.0001673443712391389,0.0,0.0023771328130336674,0.0
199.349,66.45,66.45,0.0,753.491,1023.443,153.665,0.0519,0.0,0.7898,0.0,332.24899999999997,254.002,0.46249951090898694,0.18697880731642255,0.4000012039163399,0.5759600525399368,0.42403994746006324,35.7769,50.8443,,0.5999987960836601,0.20000060195816996,0.20000060195816996,0.00015620814509552714,0.0,0.0023771328130336674,0.0
200.535,0.0,134.086,0.0,767.137,1014.543,157.818,0.2633,0.6267,0.0,0.0,334.621,251.308,0.4716320852546613,0.18781206501728706,0.4007100570496174,0.5694305374702529,0.4305694625297472,23.8042,40.6779,,0.5992899429503827,0.0,0.4007100570496174,0.0007868603584330127,0.0018728651220279876,0.0,0.0
200.535,0.0,134.086,0.0,786.123,1014.543,158.411,0.2633,0.6267,0.0,0.0,334.621,251.357,0.47340423942310855,0.1858317977903731,0.4007100570496174,0.5634265321830922,0.43657346781690776,26.5049,40.4063,78.2211,0.5992899429503827,0.0,0.4007100570496174,0.0007868603584330127,0.0018728651220279876,0.0,0.0
201.722,0.0,130.526,0.0,711.96,1186.6,124.593,0.4079,0.0,2.0394,7.1194,332.24800000000005,252.105,0.37499999999999994,0.17500000000000002,0.39285714285714285,0.625,0.37500000000000006,35.9969,53.2902,,0.6071428571428571,0.0,0.39285714285714285,0.0012276973826743042,0.0,0.006138185933380672,0.02142796946852523
201.722,0.0,133.492,0.0,786.123,1067.94,125.78,0.026,1.1124,0.1112,0.0,335.214,252.642,0.3752229918798141,0.1807996815642187,0.39822919090491443,0.5759998446654725,0.42400015533452745,24.9246,38.105,,0.6017708090950855,0.0,0.39822919090491443,7.756239297858216e-05,0.0033184771518990305,0.0003317283884314744,0.0
201.722,0.0,133.492,0.0,786.123,1067.94,151.292,0.2076,0.838,0.0,0.0,335.214,252.642,0.4513295984057945,0.1807996815642187,0.39822919090491443,0.5759998446654725,0.42400015533452745,31.7277,41.0414,,0.6017708090950855,0.0,0.39822919090491443,0.0006193058762443713,0.002499895589078917,0.0,0.0
202.909,0.0,135.272,0.0,666.276,1256.609,135.866,0.2114,0.0,0.8454,0.0,338.181,254.742,0.40175527306383274,0.1758716719928649,0.3999988172014395,0.653501899489569,0.34649810051043095,28.5098,47.7462,,0.6000011827985605,0.0,0.3999988172014395,0.0006251090392404508,0.0,0.0024998447576815384,0.0
202.909,0.0,135.272,0.0,675.175,1256.609,135.866,0.2114,0.8454,0.8454,0.0,338.181,254.765,0.40175527306383274,0.17506149755873326,0.3999988172014395,0.6504914628136479,0.3495085371863521,30.7531,47.9128,61.0876,0.6000011827985605,0.0,0.3999988172014395,0.0006251090392404508,0.0024998447576815384,0.0024998447576815384,0.0
204.688,0.0,136.459,0.0,786.123,978.945,160.191,0.0742,0.0,0.9641,0.0,341.147,256.204,0.469565905606674,0.19327697289849455,0.4000005862575371,0.5546216916288778,0.44537830837112224,26.1575,38.5046,48.9413,0.5999994137424629,0.0,0.4000005862575371,0.0002175015462536165,0.0,0.002826054457454335,0.0
204.688,68.23,68.23,0.0,818.754,1029.376,148.918,0.4264,0.0,1.0679,0.0,341.148,260.843,0.43652021996318313,0.18459091081255108,0.40000234502327436,0.5569824633548506,0.4430175366451494,41.5754,50.6305,,0.5999976549767255,0.20000117251163718,0.20000117251163718,0.001249897405228083,0.0,0.003130312943346787,0.0
206.468,0.0,137.646,0.0,758.831,1014.543,157.818,0.2707,0.6452,0.0,0.0,344.114,258.444,0.45862127085791343,0.19404479822079265,0.4000011624054819,0.572097594754406,0.427902405245594,25.918,38.1181,,0.5999988375945181,0.0,0.4000011624054819,0.000786657909876417,0.001874960042306111,0.0,0.0
206.468,0.0,137.646,0.0,765.357,1014.543,156.038,0.2707,0.6452,0.0,0.0,344.114,258.461,0.4534485664634395,0.1933333333333333,0.4000011624054819,0.57,0.42999999999999994,23.941,36.6803,45.1147,0.5999988375945181,0.0,0.4000011624054819,0.000786657909876417,0.001874960042306111,0.0,0.0
206.468,0.0,137.646,0.0,771.29,1008.61,154.851,0.0742,0.8603,1.3979,0.0,344.114,258.454,0.4499991281958886,0.1933333333333333,0.4000011624054819,0.5666666666666667,0.4333333333333333,30.4576,42.3338,,0.5999988375945181,0.0,0.4000011624054819,0.00021562621689261228,0.0025000435901983064,0.004062316557873082,0.0
206.468,0.0,137.646,0.0,777.816,1014.543,157.818,0.2151,0.6452,0.0,0.0,344.114,258.493,0.45862127085791343,0.1919894396156127,0.4000011624054819,0.5660378305908582,0.43396216940914184,22.2528,39.5587,,0.5999988375945181,0.0,0.4000011624054819,0.0006250835478921955,0.001874960042306111,0.0,0.0
206.468,0.0,137.646,0.0,789.089,1014.543,141.205,0.1224,0.0,0.4301,0.0,344.114,258.522,0.41034366518072507,0.1907894736842105,0.4000011624054819,0.5625,0.4375,22.6317,35.6804,,0.5999988375945181,0.0,0.4000011624054819,0.0003556960774616677,0.0,0.0012498764944139156,0.0
206.468,0.0,137.646,0.0,818.754,1008.61,148.325,0.1483,0.0,1.2236,0.0,344.114,258.578,0.43103448275862066,0.1883116883116883,0.4000011624054819,0.551948051948052,0.44805194805194803,29.3602,45.605,,0.5999988375945181,0.0,0.4000011624054819,0.0004309618324147493,0.0,0.003555798369134776,0.0
206.468,0.0,137.646,0.0,818.754,1008.61,154.851,0.0408,0.9678,0.8603,0.0,344.114,258.578,0.4499991281958886,0.1883116883116883,0.4000011624054819,0.551948051948052,0.44805194805194803,30.8092,42.761,,0.5999988375945181,0.0,0.4000011624054819,0.00011856535915388923,0.0028124400634591666,0.0025000435901983064,0.0
206.468,0.0,137.646,0.0,911.902,967.079,167.904,0.0,0.6452,1.5054,0.0,344.114,258.666,0.4879313250841291,0.18313862673438422,0.4000011624054819,0.5146826923742177,0.4853173076257823,24.5453,37.5567,,0.5999988375945181,0.0,0.4000011624054819,0.0,0.001874960042306111,0.004374713031133942,0.0
207.655,0.0,0.0,0.0,937.414,1038.275,148.325,0.0,0.3003,0.0,0.445,207.655,223.901,0.7142857142857142,0.1051051051051051,0.0,0.5255255255255256,0.47447447447447444,13.8671,17.369,,1.0,0.0,0.0,0.0,0.0014461486600301167,0.0,0.002142977534843163
207.655,0.0,88.995,0.0,818.754,1067.94,163.158,0.1224,0.4635,0.0,0.0,296.65,247.197,0.5500016854879488,0.15723270440251572,0.30000000000000004,0.5660377358490567,0.4339622641509434,23.7007,33.3534,,0.7000000000000001,0.0,0.30000000000000004,0.00041260744985534265,0.0015624473284963345,0.0,0.0
207.655,0.0,124.593,0.0,625.338,1275.595,122.813,0.2225,0.7416,2.9664,14.2387,332.248,256.861,0.3696425561628663,0.17478154148515493,0.375,0.6710362753447913,0.3289637246552088,43.028,58.4517,61.846,0.625,0.0,0.375,0.0006696804796396978,0.0022320676121384267,0.008928270448553707,0.04285563795705962
207.655,0.0,124.593,0.0,711.96,1174.734,139.426,0.1112,0.0,2.2248,0.0,332.248,256.713,0.41964436204281136,0.1761006289308176,0.375,0.6226415094339622,0.37735849056603776,35.4391,44.5861,,0.625,0.0,0.375,0.0003346897498244243,0.0,0.00669620283641528,0.0
207.655,0.0,124.593,0.0,760.611,1159.902,137.052,0.1112,0.0,2.9664,0.0,332.248,256.784,0.41249909706002746,0.17299961000003644,0.375,0.6039542559722325,0.3960457440277676,39.0473,49.941,,0.625,0.0,0.375,0.0003346897498244243,0.0,0.008928270448553707,0.0
207.655,0.0,207.655,0.0,702.467,1038.275,158.411,0.1854,0.0,1.2978,0.0,415.31,278.111,0.38142833064457876,0.23858216783417643,0.5,0.5964554195854411,0.4035445804145588,31.0695,44.0704,,0.5,0.0,0.5,0.0004464135224279541,0.0,0.0031248946569956784,0.0
207.655,0.0,207.655,0.0,702.467,1038.275,158.411,0.2596,0.0,1.1124,0.0,415.31,278.111,0.38142833064457876,0.23858216783417643,0.5,0.5964554195854411,0.4035445804145588,33.4948,47.1565,,0.5,0.0,0.5,0.0006250752449962075,0.0,0.0026784811345677245,0.0
207.655,59.33,0.0,0.0,741.625,1097.605,157.818,0.1669,0.0,0.0,0.0,266.985,243.072,0.5911118602168661,0.14516129032258066,0.2222222222222222,0.5967741935483871,0.4032258064516129,14.3301,20.9904,25.2634,0.7777777777777778,0.2222222222222222,0.0,0.0006251287525493,0.0,0.0,0.0
207.655,83.062,124.593,0.0,771.29,1067.94,157.818,0.0,1.2978,0.0,0.0,415.31,283.716,0.3800004815679854,0.22580645161290322,0.5,0.5806451612903226,0.4193548387096774,44.124,59.8053,67.3664,0.5,0.19999999999999998,0.3,0.0,0.0031248946569956784,0.0,0.0
207.655,88.995,88.995,0.0,688.228,1127.27,154.258,0.3708,0.0,1.4832,0.0,385.645,276.268,0.4,0.21241830065359477,0.46153846153846156,0.6209150326797386,0.3790849673202614,37.2097,49.1968,54.1511,0.5384615384615384,0.23076923076923078,0.23076923076923078,0.0009615060483061846,0.0,0.0038460241932247383,0.0
207.655,88.995,88.995,0.0,818.754,1067.94,146.545,0.0,0.0,1.7798,0.0,385.645,276.388,0.3799997406941617,0.20440251572327042,0.46153846153846156,0.5660377358490567,0.4339622641509434,43.5395,61.7105,69.0141,0.5384615384615384,0.23076923076923078,0.23076923076923078,0.0,0.0,0.004615125309534378,0.0
207.655,88.995,148.325,0.0,842.486,889.95,143.579,0.0,0.927,0.5562,0.0,444.97499999999997,291.454,0.32266756559357274,0.2568493150684931,0.5333333333333333,0.5136986301369862,0.48630136986301364,43.0678,61.0389,70.417,0.46666666666666673,0.20000000000000004,0.3333333333333333,0.0,0.0020832631046641204,0.001249957862798472,0.0
