Repository: tjboise/multi-target-concrete-design

# FLAME: Front-guided LLM-Augmented Multi-objective Evolution

**FLAME** couples NSGA-II with a large language model (Gemini 2.5 Flash-Lite) for multi-objective concrete mix design. It simultaneously minimizes GWP (kg CO₂/m³) and maximizes 28-day compressive strength (MPa). At each generation, the LLM receives the current Pareto-elite solutions as few-shot examples and a structured knowledge table, and generates N = 15 candidate mixes that are appended to the NSGA-II offspring pool before environmental selection.

---

File: Concrete_Data_SI_clean.csv (part 3 of 5)
PC,FA,SC,SF,FAGG,CAGG,WATER,AEA,WR_HR,WR,ACC,TOTAL_BINDER,GWP,w/b,b/a,SCM%,CAGG%,FAGG%,7day,28day,56day,PC%,FA%,SC%,AEA_pct,WR_HR_pct,WR_pct,ACC_pct
254.526,137.052,0.0,0.0,685.262,1127.27,148.325,0.4895,1.4647,0.0,0.0,391.578,317.649,0.3787878787878788,0.21603922027307657,0.3499992338691142,0.6219310886649174,0.37806891133508264,32.5811,47.9558,55.5824,0.6500007661308859,0.3499992338691142,0.0,0.0012500702286613395,0.0037405063614305693,0.0,0.0
255.119,0.0,112.727,23.732,704.84,1067.94,154.258,0.6118,0.7416,2.9293,0.0,367.846,303.051,0.41935483870967744,0.2074967000981509,0.3064516129032258,0.6024097744785026,0.3975902255214973,41.8186,53.9283,,0.6935483870967741,0.0,0.3064516129032258,0.0016631960113698038,0.0020160610690288434,0.00796338685208494,0.0
255.119,0.0,136.459,0.0,711.96,1067.94,173.244,0.2225,0.927,0.0,0.0,391.578,309.192,0.4424252639320902,0.21999999999999997,0.3484848484848485,0.6,0.4,27.707,38.4927,42.1843,0.6515151515151516,0.0,0.3484848484848485,0.0005682137403006088,0.002367344437117593,0.0,0.0
258.086,112.727,0.0,0.0,711.96,1056.074,139.426,0.2225,0.445,1.6315,0.0,370.813,313.207,0.37600084139444945,0.20973182642415245,0.3039995900898836,0.5973154362416108,0.40268456375838924,36.5097,47.6846,55.3149,0.6960004099101165,0.3039995900898836,0.0,0.0006000329006787788,0.0012000658013575575,0.004399791808797427,0.0
258.679,86.622,0.0,0.0,685.855,1158.122,128.153,0.3523,0.0,1.4832,0.0,345.301,305.576,0.37113416989814685,0.18725884325021405,0.2508593951364172,0.628056640619704,0.37194335938029593,36.7503,47.367,52.6899,0.7491406048635827,0.2508593951364172,0.0,0.0010202692723130828,0.0,0.004295382868846904,0.0
261.052,0.0,112.727,29.665,646.697,1097.605,144.765,0.3708,0.7564,3.0406,16.6118,373.779,309.263,0.387301052226048,0.21428571428571427,0.3015873015873016,0.629251700680272,0.37074829931972786,37.8859,51.1384,,0.6984126984126985,0.0,0.3015873015873016,0.0009920300498396325,0.002023655689586564,0.008134753423792844,0.044442839217707676
261.052,0.0,124.593,32.632,615.252,1186.6,144.765,0.3893,0.7787,3.1518,18.985,385.64500000000004,312.661,0.37538409677293877,0.21402701220743994,0.32307692307692304,0.658544652945969,0.3414553470540311,38.6431,50.6223,,0.676923076923077,0.0,0.32307692307692304,0.0010094776283861855,0.002019214562610641,0.008172801410602568,0.04922921339561195
261.052,142.392,0.0,0.0,599.233,1127.27,169.684,0.0,0.7564,0.0,0.0,403.444,326.016,0.42058873102586725,0.2336769759450172,0.3529411764705882,0.6529209621993127,0.3470790378006873,22.6704,33.5031,39.2312,0.6470588235294118,0.3529411764705882,0.0,0.0,0.0018748574771173326,0.0,0.0
261.645,112.134,0.0,0.0,777.223,978.945,136.459,0.6304,1.0382,1.4276,14.2387,373.779,316.627,0.3650793650793651,0.21283783783783783,0.3000008026133089,0.5574324324324325,0.4425675675675675,34.6839,46.8859,51.0493,0.699999197386691,0.3000008026133089,0.0,0.0016865580998352326,0.002777577124443113,0.0038193691994365137,0.038093900406287955
261.645,112.134,0.0,0.0,830.62,933.854,129.933,0.482,1.0382,1.4276,14.2387,373.779,316.599,0.34761985023235653,0.21183593524189076,0.3000008026133089,0.5292534772402426,0.47074652275975726,37.0708,47.8284,54.1446,0.699999197386691,0.3000008026133089,0.0,0.0012895320496836647,0.002777577124443113,0.0038193691994365137,0.038093900406287955
261.645,112.134,0.0,0.0,830.62,933.854,132.306,0.6304,0.8899,1.2867,14.2387,373.779,316.599,0.35396852150602365,0.21183593524189076,0.3000008026133089,0.5292534772402426,0.47074652275975726,30.6989,39.2197,44.1265,0.699999197386691,0.3000008026133089,0.0,0.0016865580998352326,0.0023808186120611893,0.003442408482008239,0.038093900406287955
262.239,0.0,201.722,40.344,659.75,1086.926,151.292,0.8158,0.0,2.9664,0.0,463.961,334.06,0.3260877530654516,0.26562510734675465,0.4347822338515522,0.6222825526886497,0.37771744731135026,80.8225,93.4392,103.1594,0.5652177661484478,0.0,0.4347822338515522,0.0017583374464626156,0.0,0.006393640844798607,0.0
264.018,115.694,0.0,0.0,593.3,1258.389,140.612,0.2373,0.0,3.3001,0.0,379.712,320.837,0.370312236642508,0.2050625131974106,0.30468881678745996,0.6795898231290459,0.320410176870954,30.1263,40.0477,47.4222,0.6953111832125399,0.30468881678745996,0.0,0.0006249473284999555,0.0,0.00869106059326887,0.0
265.798,66.45,0.0,0.0,791.462,1014.543,153.071,0.2596,0.0,0.2076,0.0,332.248,306.164,0.4607130817943223,0.18396848292225104,0.20000120391996343,0.5617609032090165,0.4382390967909834,20.8222,28.0387,,0.7999987960800367,0.20000120391996343,0.0,0.000781344056244789,0.0,0.0006248344610031518,0.0
266.985,0.0,88.995,0.0,650.257,1256.609,141.205,0.2225,0.0,3.1147,0.0,355.98,309.635,0.3966655430080342,0.1866832803144007,0.25,0.6589917697415549,0.341008230258445,34.267,44.2023,,0.75,0.0,0.25,0.00062503511433051,0.0,0.008749648856652763,0.0
266.985,0.0,88.995,0.0,717.893,1109.471,157.224,0.178,0.8899,0.0,0.0,355.98,309.267,0.441665262093376,0.19480519480519481,0.25,0.6071428571428571,0.39285714285714285,25.8499,36.5678,,0.75,0.0,0.25,0.000500028091464408,0.002499859542663914,0.0,0.0
266.985,0.0,88.995,0.0,717.893,1109.471,157.224,0.2039,0.8899,0.4301,0.0,355.98,309.267,0.441665262093376,0.19480519480519481,0.25,0.6071428571428571,0.39285714285714285,29.9421,34.7381,,0.75,0.0,0.25,0.0005727849879190607,0.002499859542663914,0.0012082139446002354,0.0
266.985,0.0,88.995,0.0,768.324,1067.94,163.158,0.1557,0.5191,0.0,0.0,355.98,309.244,0.45833473790662393,0.19386101344904655,0.25,0.5815830403471396,0.4184169596528603,29.9183,38.8261,,0.75,0.0,0.25,0.000437384122702294,0.0014582279903324394,0.0,0.0
266.985,0.0,124.593,23.732,564.228,1186.6,161.971,0.3893,0.7787,3.1147,0.0,391.57800000000003,318.693,0.41363661901332555,0.22365303730577762,0.3181818181818182,0.6777364766841746,0.3222635233158254,36.6797,46.8547,,0.6818181818181818,0.0,0.3181818181818182,0.0009941825128046155,0.001988620402571164,0.007954226233322724,0.0
266.985,0.0,124.593,23.732,584.401,1186.6,137.646,0.3893,0.7787,3.1147,18.985,391.57800000000003,318.745,0.3515161730229992,0.2211054652143054,0.3181818181818182,0.6700165612554708,0.32998343874452923,33.492,45.4739,,0.6818181818181818,0.0,0.3181818181818182,0.0009941825128046155,0.001988620402571164,0.007954226233322724,0.048483316222953064
266.985,0.0,124.593,29.665,607.539,1186.6,138.239,0.5191,0.0,3.1147,18.985,391.57800000000003,318.841,0.35303055840726494,0.2182539925836293,0.3181818181818182,0.6613757351019068,0.3386242648980932,27.9755,46.3955,,0.6818181818181818,0.0,0.3181818181818182,0.0013256618093934651,0.0,0.007954226233322724,0.048483316222953064
266.985,0.0,148.325,29.665,884.017,697.128,148.325,0.1483,0.3708,1.4832,0.0,415.31,324.014,0.3571428571428571,0.26266408204181146,0.3571428571428571,0.44090073965385845,0.5590992603461415,42.2189,43.8966,50.5484,0.6428571428571429,0.0,0.3571428571428571,0.0003570826611438273,0.0008928270448559082,0.0035713081794236327,0.0
266.985,0.0,177.99,0.0,1038.275,593.3,173.244,0.2225,0.0,1.1124,0.0,444.975,331.684,0.38933423226023933,0.2727272727272727,0.4,0.3636363636363636,0.6363636363636364,29.2245,44.1404,,0.6,0.0,0.4,0.0005000280914646889,0.0,0.0024999157255969438,0.0
266.985,29.665,88.995,0.0,919.615,884.017,173.837,0.0,0.0,0.6674,0.0,385.64500000000004,318.687,0.45076949007506895,0.21381578947368424,0.30769230769230765,0.4901315789473684,0.5098684210526315,32.2847,50.4553,57.5109,0.6923076923076923,0.07692307692307691,0.23076923076923075,0.0,0.0,0.0017306071646158237,0.0
266.985,74.163,0.0,0.0,805.701,978.945,157.818,0.2151,1.1829,0.0,0.0,341.148,309.843,0.4626086038903936,0.1911572379060049,0.21739245137007981,0.5485373569884447,0.4514626430115552,23.2009,31.4401,,0.7826075486299201,0.21739245137007981,0.0,0.0006305181328906208,0.0034674100390344738,0.0,0.0
266.985,77.129,0.0,0.0,842.486,978.945,112.727,0.0556,0.6452,0.8603,0.0,344.11400000000003,310.911,0.3275862068965517,0.18892508143322476,0.22413793103448276,0.5374592833876222,0.46254071661237783,32.1783,39.8016,44.4574,0.7758620689655172,0.22413793103448276,0.0,0.00016157436198422156,0.0018749600423061108,0.002500043590198306,0.0
266.985,77.129,0.0,0.0,842.486,978.945,158.411,0.0556,0.6452,0.8603,0.0,344.11400000000003,310.911,0.4603445369848364,0.18892508143322476,0.22413793103448276,0.5374592833876222,0.46254071661237783,27.3529,37.6523,43.2753,0.7758620689655172,0.22413793103448276,0.0,0.00016157436198422156,0.0018749600423061108,0.002500043590198306,0.0
266.985,77.129,0.0,0.0,925.548,889.95,158.411,0.0111,0.4301,0.5377,0.0,344.11400000000003,310.798,0.4603445369848364,0.18954248366013074,0.22413793103448276,0.4901960784313726,0.5098039215686274,34.6806,39.8632,45.8009,0.7758620689655172,0.22413793103448276,0.0,3.225675212274927e-05,0.0012498764944139154,0.0015625635690452505,0.0
266.985,88.995,0.0,0.0,753.491,1032.342,160.191,0.1854,0.0,0.445,0.0,355.98,314.769,0.45,0.19933554817275748,0.25,0.5780730897009967,0.4219269102990033,26.4529,36.7089,,0.75,0.25,0.0,0.0005208157761657374,0.0,0.00125007022866102,0.0
266.985,88.995,0.0,0.0,753.491,1032.342,160.191,0.4079,0.0,0.445,0.0,355.98,314.769,0.45,0.19933554817275748,0.25,0.5780730897009967,0.4219269102990033,24.1454,33.1868,,0.75,0.25,0.0,0.0011458508904962474,0.0,0.00125007022866102,0.0
266.985,88.995,0.0,0.0,875.118,830.62,214.775,0.0,0.8899,0.0,0.0,355.98,314.339,0.6033344569919659,0.2086955909993211,0.25,0.48695637899841593,0.5130436210015841,27.4756,36.5652,,0.75,0.25,0.0,0.0,0.002499859542663914,0.0,0.0
266.985,88.995,0.0,0.0,913.682,934.448,163.751,0.0,0.0,1.3349,0.0,355.98,314.824,0.46000056182931626,0.19261632028049974,0.25,0.5056181112800506,0.4943818887199493,29.0011,38.8003,,0.75,0.25,0.0,0.0,0.0,0.003749929771324934,0.0
266.985,112.727,0.0,0.0,598.046,1186.6,147.138,0.482,0.8528,2.5956,18.985,379.712,322.72,0.38749894657003203,0.2127660051349119,0.296875,0.6648937660465997,0.33510623395340033,39.959,47.8553,,0.7031250000000001,0.296875,0.0,0.0012693831114074104,0.0022459126917183394,0.006835707062176503,0.04999841985491636
266.985,112.727,0.0,0.0,599.233,1186.6,144.172,0.4598,0.0,1.5574,18.985,379.712,322.723,0.379687763357492,0.21262458471760798,0.296875,0.6644518272425249,0.33554817275747506,21.9253,34.4595,34.8354,0.7031250000000001,0.296875,0.0,0.0012109177481849115,0.0,0.004101529580302699,0.04999841985491636
266.985,114.507,0.0,0.0,634.831,1186.6,141.799,0.1891,0.953,0.0,0.0,381.492,323.4,0.3716958678032567,0.20944630897354882,0.30015570444465417,0.6514657980456026,0.3485342019543974,24.6707,37.7278,42.2676,0.6998442955553459,0.30015570444465417,0.0,0.0004956853616838735,0.0024980864605221127,0.0,0.0
266.985,114.507,0.0,0.0,842.486,937.414,148.918,0.3263,0.0,2.6401,0.0,381.492,323.017,0.390356809579231,0.21433338951626496,0.30015570444465417,0.5266666666666666,0.47333333333333333,23.8903,39.3433,40.9779,0.6998442955553459,0.30015570444465417,0.0,0.0008553259308167528,0.0,0.0069204596688608915,0.0
267.578,0.0,67.043,0.0,830.62,1053.108,143.579,0.178,0.0,0.4857,0.0,334.621,304.177,0.42907946602275415,0.17763764195255363,0.2003550285248087,0.5590552351507223,0.4409447648492776,21.7662,35.311,,0.7996449714751913,0.0,0.2003550285248087,0.0005319450960922,0.0,0.0014514928829886605,0.0
268.172,0.0,177.99,0.0,706.027,919.615,157.818,0.0705,0.0,1.3942,0.0,446.16200000000003,333.272,0.35372353539745655,0.2744528008011604,0.3989358125523913,0.5656934306569343,0.4343065693430657,41.4746,54.565,,0.6010641874476087,0.0,0.3989358125523913,0.00015801435353042612,0.0,0.003124873924710924,0.0
269.952,0.0,115.694,0.0,685.855,1127.27,154.258,0.178,0.7231,0.0,0.0,385.646,319.407,0.3999989627793365,0.2126968631506377,0.3000005186103317,0.6217276801103068,0.37827231988969323,26.3125,37.3428,38.0591,0.6999994813896682,0.0,0.3000005186103317,0.00046156319526077913,0.001875035654455446,0.0,0.0
269.952,0.0,124.593,23.732,683.482,1067.94,135.272,0.6118,0.7787,2.9293,18.985,394.545,321.673,0.3428556945342103,0.2252712367436289,0.315789073489716,0.6097559583013118,0.39024404169868826,39.1391,52.5121,,0.6842109265102839,0.0,0.315789073489716,0.0015506469477460096,0.0019736658682736477,0.007424501641112105,0.04811871903066033
269.952,115.694,0.0,0.0,643.73,1201.433,130.526,0.3337,0.0,1.854,0.0,385.646,326.976,0.33846066081328474,0.2090037573916234,0.3000005186103317,0.6511256729080304,0.34887432709196964,24.5181,40.0586,44.3218,0.6999994813896682,0.3000005186103317,0.0,0.0008653013385310225,0.0,0.004807517775356655,0.0
269.952,115.694,0.0,0.0,682.295,1079.806,118.66,0.1446,0.0,1.4832,18.985,385.646,326.627,0.30769150983025884,0.2188557863595787,0.3000005186103317,0.6127946127946128,0.38720538720538716,43.5203,56.2276,62.1046,0.6999994813896682,0.3000005186103317,0.0,0.00037495526985791385,0.0,0.003846014220285324,0.04922908574171849
269.952,115.694,0.0,0.0,682.295,1079.806,148.325,0.0964,0.0,1.4832,0.0,385.646,326.627,0.3846143872878235,0.2188557863595787,0.3000005186103317,0.6127946127946128,0.38720538720538716,35.7149,44.9538,50.4007,0.6999994813896682,0.3000005186103317,0.0,0.0002499701799052759,0.0,0.003846014220285324,0.0
269.952,115.694,0.0,0.0,703.06,1097.605,145.359,0.3337,0.0,1.854,0.0,385.646,326.746,0.3769233960678965,0.214168654358251,0.3000005186103317,0.6095553587146971,0.39044464128530293,29.906,46.5396,,0.6999994813896682,0.3000005186103317,0.0,0.0008653013385310225,0.0,0.004807517775356655,0.0
269.952,115.694,0.0,0.0,735.692,1097.605,138.832,0.1483,0.0,1.2644,0.0,385.646,326.831,0.35999854789107105,0.2103565325203718,0.3000005186103317,0.598705501618123,0.40129449838187703,31.2944,39.3231,46.5626,0.6999994813896682,0.3000005186103317,0.0,0.000384549560995357,0.0,0.0032786545173467928,0.0
269.952,115.694,0.0,0.0,741.625,1008.61,141.799,0.445,0.0,1.6686,14.2387,385.646,326.517,0.36769213216265695,0.22033955440269448,0.3000005186103317,0.576271186440678,0.423728813559322,34.9501,48.0804,56.5052,0.6999994813896682,0.3000005186103317,0.0,0.0011539079881519479,0.0,0.00432676599782099,0.03692168465370593
269.952,115.694,0.0,0.0,741.625,1008.61,161.378,0.4079,0.0,0.5933,0.0,385.646,326.517,0.41846149058981547,0.22033955440269448,0.3000005186103317,0.576271186440678,0.423728813559322,26.8534,36.8344,,0.6999994813896682,0.3000005186103317,0.0,0.0010577057716116393,0.0,0.001538457549147305,0.0
269.952,115.694,0.0,0.0,741.625,1008.61,161.971,0.1854,0.0,1.854,0.0,385.646,326.517,0.41999917022346916,0.22033955440269448,0.3000005186103317,0.576271186440678,0.423728813559322,28.5347,40.1914,47.3162,0.6999994813896682,0.3000005186103317,0.0,0.0004807517775356655,0.0,0.004807517775356655,0.0
269.952,115.694,0.0,0.0,741.625,1008.61,161.971,0.2225,0.7416,1.854,0.0,385.646,326.517,0.41999917022346916,0.22033955440269448,0.3000005186103317,0.576271186440678,0.423728813559322,30.9437,43.9754,50.7644,0.6999994813896682,0.3000005186103317,0.0,0.0005769539940759739,0.001923007110142662,0.004807517775356655,0.0
270.545,0.0,91.962,0.0,839.52,1038.275,170.277,0.0,0.0,1.2978,0.0,362.507,313.833,0.46972058470595046,0.19304929451830471,0.2536833771485792,0.5529224436107243,0.4470775563892757,34.3704,45.9019,,0.7463166228514209,0.0,0.2536833771485792,0.0,0.0,0.0035800687986615983,0.0
270.545,0.0,180.363,0.0,831.807,858.505,165.531,0.0,0.0,2.1136,0.0,450.908,336.486,0.36710592848208506,0.2667602194151139,0.3999995564505398,0.5078973585941531,0.49210264140584703,41.976,50.9386,56.9011,0.6000004435494602,0.0,0.3999995564505398,0.0,0.0,0.004687430695386448,0.0
272.918,0.0,68.23,0.0,777.223,1023.443,147.138,0.0853,0.0,1.3312,0.0,341.148,309.838,0.431302543177741,0.18945656773660413,0.20000117251163718,0.5683691478597364,0.43163085214026364,27.6135,37.4615,,0.7999988274883628,0.0,0.20000117251163718,0.00025003810662747536,0.0,0.003902118728516942,0.0
272.918,0.0,68.23,0.0,800.955,1023.443,147.138,0.482,0.0,0.0,0.0,341.148,309.9,0.431302543177741,0.1869920927341512,0.20000117251163718,0.5609757300764416,0.4390242699235583,37.3007,46.034,,0.7999988274883628,0.0,0.20000117251163718,0.0014128765227953471,0.0,0.0,0.0
272.918,0.0,117.473,0.0,728.572,1067.94,157.818,0.1891,0.7416,0.0,0.0,390.391,322.877,0.404256245661401,0.21730497764557097,0.3009111378079925,0.5944519157122246,0.4055480842877754,29.2878,43.1579,,0.6990888621920075,0.0,0.3009111378079925,0.00048438616668805274,0.0018996339567205708,0.0,0.0
272.918,0.0,145.359,0.0,771.29,949.28,183.923,0.241,0.0,1.854,0.0,418.27700000000004,329.911,0.43971578642861064,0.24310373887723258,0.3475185104607712,0.5517241379310345,0.4482758620689655,30.1771,40.5185,43.0804,0.6524814895392287,0.0,0.3475185104607712,0.0005761732057928689,0.0,0.00443246939228207,0.0
272.918,47.464,0.0,0.0,717.893,1067.94,165.531,0.2002,0.0,0.2596,0.0,320.382,307.404,0.5166676030488604,0.1794019933554817,0.14814814814814814,0.5980066445182725,0.4019933554817276,15.7143,24.0397,26.0392,0.8518518518518519,0.14814814814814814,0.0,0.000624879050631356,0.0,0.0008102827249945057,0.0
272.918,59.33,0.0,0.0,706.027,1097.605,167.311,0.2559,0.6304,0.0,0.0,332.248,311.375,0.5035726324913921,0.18421052631578946,0.17857142857142858,0.6085526315789473,0.39144736842105265,25.2808,34.8411,,0.8214285714285715,0.17857142857142858,0.0,0.0007702077965833649,0.0018973778623140023,0.0,0.0
272.918,88.995,0.0,0.0,943.94,840.113,153.665,0.0556,0.6786,0.6786,0.0,361.913,320.771,0.42459099286292556,0.20286000471959073,0.2459016393442623,0.4709013689615723,0.5290986310384277,29.2683,36.0941,38.6107,0.7540983606557377,0.2459016393442623,0.0,0.00015362808188665886,0.0018750362656166674,0.0018750362656166674,0.0
272.918,118.66,0.0,0.0,741.625,1038.275,144.765,0.2447,0.0,2.9664,0.0,391.578,330.708,0.3696964589430458,0.21999999999999997,0.30303030303030304,0.5833333333333334,0.41666666666666663,27.1567,36.219,40.6331,0.696969696969697,0.30303030303030304,0.0,0.0006249074258497033,0.0,0.007575502198776297,0.0
272.918,118.66,0.0,0.0,889.95,949.28,144.765,0.0,1.1124,1.7057,0.0,391.578,330.765,0.3696964589430458,0.2129032258064516,0.30303030303030304,0.5161290322580645,0.4838709677419355,26.0545,35.9983,44.2769,0.696969696969697,0.30303030303030304,0.0,0.0,0.0028408133245411116,0.004355964839688757,0.0
273.511,0.0,116.88,0.0,735.692,1067.94,148.325,0.1965,0.0,2.9293,0.0,390.391,323.36,0.3799395990173953,0.21644714664632253,0.29939214787226137,0.5921052631578948,0.40789473684210525,34.7726,45.5054,,0.7006078521277386,0.0,0.29939214787226137,0.000503341521703873,0.0,0.007503502898357023,0.0
273.511,0.0,116.88,0.0,761.797,1097.605,173.244,0.0,0.0,0.0,0.0,390.391,323.538,0.44377047626610244,0.20995513611365374,0.29939214787226137,0.5902999996773156,0.4097000003226844,30.7344,46.5572,,0.7006078521277386,0.0,0.29939214787226137,0.0,0.0,0.0,0.0
274.105,0.0,117.473,0.0,758.237,1053.108,156.038,0.1224,0.0,0.8565,0.0,391.57800000000003,324.143,0.3984851038618104,0.2161807938299993,0.29999897849215224,0.5813955927777426,0.4186044072222575,32.8535,43.6898,,0.7000010215078477,0.0,0.29999897849215224,0.000312581401405818,0.0,0.0021873036789549277,0.0
274.105,0.0,117.473,0.0,772.477,1038.275,153.071,0.1557,0.0,1.1013,0.0,391.57800000000003,324.125,0.3909080694012431,0.21625159049941683,0.29999897849215224,0.5733943687484537,0.4266056312515463,33.4978,44.1911,,0.7000010215078477,0.0,0.29999897849215224,0.00039762192972945973,0.0,0.0028124664817665637,0.0
274.105,0.0,117.473,0.0,772.477,1053.108,156.038,0.1224,0.0,0.7305,0.0,391.57800000000003,324.18,0.3984851038618104,0.21449453188977782,0.29999897849215224,0.576860567982318,0.423139432017682,32.1484,43.0279,,0.7000010215078477,0.0,0.29999897849215224,0.000312581401405818,0.0,0.0018655287069195268,0.0
274.105,0.0,117.473,0.0,772.477,1053.108,161.378,0.1224,0.0,0.7305,0.0,391.57800000000003,324.18,0.4121222336290598,0.21449453188977782,0.29999897849215224,0.576860567982318,0.423139432017682,29.4176,38.22,,0.7000010215078477,0.0,0.29999897849215224,0.000312581401405818,0.0,0.0018655287069195268,0.0
274.105,117.473,0.0,0.0,622.965,1127.27,164.344,0.4079,0.0,2.9664,0.0,391.57800000000003,331.584,0.4196967143200077,0.22372881355932203,0.29999897849215224,0.6440677966101694,0.3559322033898305,26.9216,41.5643,,0.7000010215078477,0.29999897849215224,0.0,0.0010416826277241272,0.0,0.007575502198776296,0.0
274.105,117.473,0.0,0.0,622.965,1127.27,171.464,0.0,1.9578,0.0,4.8946,391.57800000000003,331.584,0.43787955400967365,0.22372881355932203,0.29999897849215224,0.6440677966101694,0.3559322033898305,24.6077,38.8301,50.5903,0.7000010215078477,0.29999897849215224,0.0,0.0,0.004999770160721491,0.0,0.01249968077876566
274.105,117.473,0.0,0.0,622.965,1127.27,171.464,0.1854,0.0,1.9578,0.0,391.57800000000003,331.584,0.43787955400967365,0.22372881355932203,0.29999897849215224,0.6440677966101694,0.3559322033898305,27.2659,44.787,,0.7000010215078477,0.29999897849215224,0.0,0.0004734688874235185,0.0,0.004999770160721491,0.0
274.105,117.473,0.0,0.0,635.424,1067.94,161.378,0.2336,0.0,0.7305,0.0,391.57800000000003,331.397,0.4121222336290598,0.22988509795909742,0.29999897849215224,0.6269593580702657,0.3730406419297343,26.597,35.2064,,0.7000010215078477,0.29999897849215224,0.0,0.000596560583075156,0.0,0.0018655287069195268,0.0
275.291,67.043,0.0,0.0,791.462,1014.543,153.071,0.2596,0.0,0.2076,0.0,342.334,316.307,0.4471393434482114,0.18955318506870136,0.19584090391255327,0.5617609032090165,0.4382390967909834,23.1158,32.3042,,0.8041590960874467,0.19584090391255327,0.0,0.0007583237423079264,0.0,0.0006064253039411615,0.0
275.291,68.823,0.0,0.0,780.783,1014.543,153.071,0.2707,0.0,0.4153,0.0,344.114,316.863,0.4448264238014147,0.1916721531354194,0.20000058120274095,0.5651023825199435,0.43489761748005656,20.1413,32.1468,,0.7999994187972591,0.20000058120274095,0.0,0.000786657909876417,0.0,0.0012068674915835832,0.0
275.291,68.823,0.0,0.0,780.783,1014.543,153.071,0.2966,0.0,0.0,0.0,344.114,316.863,0.4448264238014147,0.1916721531354194,0.20000058120274095,0.5651023825199435,0.43489761748005656,20.3272,29.3012,30.3163,0.7999994187972591,0.20000058120274095,0.0,0.0008619236648294986,0.0,0.0,0.0
275.291,68.823,0.0,0.0,827.06,967.079,153.071,0.2596,0.0,0.8603,0.0,344.114,316.807,0.4448264238014147,0.19179896317955297,0.20000058120274095,0.5390212241080541,0.4609787758919459,22.3792,30.9173,,0.7999994187972591,0.20000058120274095,0.0,0.0007544011577536678,0.0,0.0025000435901983064,0.0
275.884,0.0,91.962,0.0,792.056,1127.27,133.492,0.0927,0.0,3.226,0.0,367.846,319.635,0.36290186654197676,0.19165373678051567,0.2500013592644748,0.5873259675531931,0.41267403244680684,32.6846,42.6527,,0.7499986407355252,0.0,0.2500013592644748,0.0002520076336286054,0.0,0.008769974391433453,0.0
275.884,117.473,0.0,0.0,924.955,755.271,137.646,0.0742,0.7787,0.927,14.2387,393.357,332.857,0.3499264027333948,0.23410957811627722,0.29864220034218275,0.4495056022225581,0.5504943977774418,38.9231,49.5954,57.5633,0.7013577996578172,0.29864220034218275,0.0,0.0001886327178614118,0.001979626649577916,0.002356637863309013,0.03619790673602809
277.664,0.0,185.11,0.0,596.86,1069.72,155.445,0.3634,0.8528,2.0394,14.2387,462.774,345.371,0.3358983002502301,0.2776788392996436,0.40000086435279425,0.641865376999604,0.35813462300039606,38.3932,46.1472,,0.5999991356472058,0.0,0.40000086435279425,0.0007852645135621594,0.0018428001573082265,0.0044069027214052505,0.030768150328171488
278.851,0.0,48.651,0.0,866.218,1023.443,155.445,0.1038,0.8158,0.0,0.0,327.502,311.119,0.4746383228194026,0.17331256770394265,0.1485517645693767,0.5416013771782346,0.45839862282176536,24.3121,29.648,,0.8514482354306233,0.0,0.1485517645693767,0.0003169446293448072,0.002490977154330383,0.0,0.0
278.851,112.727,0.0,0.0,593.3,1216.265,139.426,0.927,0.0,2.299,14.2387,391.578,335.253,0.35606188294541574,0.2163934426229508,0.2878787878787879,0.6721311475409837,0.32786885245901637,23.1754,33.0459,,0.7121212121212122,0.2878787878787879,0.0,0.002367344437117593,0.0,0.005871116354836403,0.036362359478733834
280.631,110.947,0.0,0.0,682.295,1053.108,143.579,0.1854,4.0417,0.7416,0.0,391.578,336.162,0.36666768817451445,0.22564096062989406,0.2833330779563714,0.6068377201145786,0.39316227988542146,39.4955,53.1356,57.7091,0.7166669220436286,0.2833330779563714,0.0,0.00047346888742351857,0.010321570670440317,0.0018938755496940743,0.0
280.631,110.947,0.0,0.0,682.295,1097.605,138.239,0.1854,4.0417,0.7416,0.0,391.578,336.327,0.353030558407265,0.21999999999999997,0.2833330779563714,0.6166666666666667,0.3833333333333333,36.9189,49.6092,54.5569,0.7166669220436286,0.2833330779563714,0.0,0.00047346888742351857,0.010321570670440317,0.0018938755496940743,0.0
280.631,110.947,0.0,0.0,682.295,1097.605,138.832,0.1854,0.7416,4.0417,0.0,391.578,336.327,0.3545449437915307,0.21999999999999997,0.2833330779563714,0.6166666666666667,0.3833333333333333,36.4858,49.7468,55.4579,0.7166669220436286,0.2833330779563714,0.0,0.00047346888742351857,0.0018938755496940743,0.010321570670440317,0.0
280.631,122.813,0.0,0.0,652.63,1097.605,138.239,0.1854,4.0417,0.7416,0.0,403.44399999999996,340.142,0.3426473066894043,0.23050847457627116,0.30441151684000756,0.6271186440677966,0.37288135593220334,32.7501,46.3913,54.9631,0.6955884831599924,0.30441151684000756,0.0,0.00045954333191109667,0.010017995062486943,0.0018381733276443867,0.0
280.631,122.813,0.0,0.0,652.63,1097.605,138.832,0.1854,0.0,0.7416,0.0,403.44399999999996,340.142,0.34411715132707393,0.23050847457627116,0.30441151684000756,0.6271186440677966,0.37288135593220334,27.2502,36.5736,42.0134,0.6955884831599924,0.30441151684000756,0.0,0.00045954333191109667,0.0,0.0018381733276443867,0.0
280.631,122.813,0.0,0.0,652.63,1097.605,138.832,0.1854,0.7416,4.0417,0.0,403.44399999999996,340.142,0.34411715132707393,0.23050847457627116,0.30441151684000756,0.6271186440677966,0.37288135593220334,28.4414,39.6267,45.853,0.6955884831599924,0.30441151684000756,0.0,0.00045954333191109667,0.0018381733276443867,0.010017995062486943,0.0
281.818,74.163,0.0,0.0,676.362,1127.27,165.531,0.2781,0.0,0.0,0.0,355.981,325.6,0.46499953649211617,0.1973689754894568,0.20833415266545124,0.625,0.37499999999999994,26.6138,33.2672,,0.7916658473345487,0.20833415266545124,0.0,0.0007812214696829853,0.0,0.0,0.0
282.411,121.033,0.0,0.0,700.094,1038.275,138.239,0.3263,0.5043,1.0086,14.2387,403.444,341.327,0.34264730668940424,0.23208191126279862,0.29999950426825034,0.5972696245733788,0.40273037542662116,24.0397,41.3554,,0.7000004957317496,0.29999950426825034,0.0,0.0008087863495285372,0.0012499876067031607,0.0024999752134063215,0.035292878317597254
282.411,121.033,0.0,0.0,700.094,1038.275,150.698,0.2966,0.0,1.2607,0.0,403.444,341.327,0.37352891603295624,0.23208191126279862,0.29999950426825034,0.5972696245733788,0.40273037542662116,26.292,36.0519,,0.7000004957317496,0.29999950426825034,0.0,0.0007351701847078276,0.0,0.0031248450838204933,0.0
282.411,121.033,0.0,0.0,700.094,1038.275,150.698,0.3263,0.0,1.0086,0.0,403.444,341.327,0.37352891603295624,0.23208191126279862,0.29999950426825034,0.5972696245733788,0.40273037542662116,26.7005,37.2545,,0.7000004957317496,0.29999950426825034,0.0,0.0008087863495285372,0.0,0.0024999752134063215,0.0
282.411,121.033,0.0,0.0,700.094,1038.275,150.698,1.0382,0.0,0.5043,0.0,403.444,341.327,0.37352891603295624,0.23208191126279862,0.29999950426825034,0.5972696245733788,0.40273037542662116,23.741,31.8308,,0.7000004957317496,0.29999950426825034,0.0,0.002573343512352214,0.0,0.0012499876067031607,0.0
282.411,121.033,0.0,0.0,700.094,1038.275,150.698,1.0382,0.0,1.2607,0.0,403.444,341.327,0.37352891603295624,0.23208191126279862,0.29999950426825034,0.5972696245733788,0.40273037542662116,27.4927,38.6519,37.3696,0.7000004957317496,0.29999950426825034,0.0,0.002573343512352214,0.0,0.0031248450838204933,0.0
282.411,121.033,0.0,0.0,700.094,1038.275,167.904,0.5043,0.0,1.2607,0.0,403.444,341.327,0.4161767184541101,0.23208191126279862,0.29999950426825034,0.5972696245733788,0.40273037542662116,28.7225,40.1121,47.1299,0.7000004957317496,0.29999950426825034,0.0,0.0012499876067031607,0.0,0.0031248450838204933,0.0
282.411,122.22,0.0,0.0,685.855,1038.275,155.445,0.178,0.0,1.0086,0.0,404.631,341.68,0.38416483166143967,0.23468705956047395,0.3020529816054628,0.6022022701304426,0.39779772986955736,31.1816,39.5529,,0.6979470183945373,0.3020529816054628,0.0,0.0004399069769729954,0.0,0.002492641443679568,0.0
282.411,122.22,0.0,0.0,685.855,1038.275,156.038,0.2521,0.0,0.5043,0.0,404.631,341.68,0.3856303644555163,0.23468705956047395,0.3020529816054628,0.6022022701304426,0.39779772986955736,28.1536,37.5152,,0.6979470183945373,0.3020529816054628,0.0,0.0006230367915443379,0.0,0.001246320721839784,0.0
284.784,0.0,189.856,0.0,747.558,860.285,163.158,0.3708,0.0,1.1866,0.0,474.64,353.702,0.343751053429968,0.2952029520295203,0.4,0.5350553505535056,0.4649446494464945,37.2547,53.8711,,0.6,0.0,0.4,0.0007812236642491548,0.0,0.002499999999994733,0.0
284.784,71.196,0.0,11.866,711.96,1097.605,134.086,0.1112,0.3708,1.2978,0.0,355.98,327.789,0.37666722849598294,0.19672131147540983,0.19999999999999998,0.6065573770491803,0.39344262295081966,36.0686,55.6937,63.156,0.7999999999999999,0.19999999999999998,0.0,0.00031237709983619196,0.0010416315523314747,0.0036457104331601617,0.0
284.784,71.196,0.0,11.866,818.754,965.892,143.579,0.1112,0.3708,1.2978,0.0,355.98,327.58,0.40333445699196585,0.1994681298139799,0.19999999999999998,0.5412233014278461,0.45877669857215375,34.3129,41.1904,,0.7999999999999999,0.19999999999999998,0.0,0.00031237709983619196,0.0010416315523314747,0.0036457104331601617,0.0
284.784,85.435,0.0,0.0,958.18,781.969,141.205,0.0,1.1124,0.8158,0.0,370.219,331.861,0.3814093820144293,0.21275132186956405,0.2307688152147783,0.4493689908163037,0.5506310091836963,46.8016,63.3136,68.2952,0.7692311847852217,0.2307688152147783,0.0,0.0,0.003004708024161362,0.0022035605952093126,0.0
285.971,84.249,0.0,0.0,700.094,1162.868,143.579,0.0816,0.0,0.8343,0.0,370.22,333.454,0.387820755226622,0.19872654407336277,0.22756469126465342,0.6242038216560509,0.37579617834394907,36.0251,48.1024,,0.7724353087353465,0.22756469126465342,0.0,0.00022040948625082272,0.0,0.0022535249311159485,0.0
285.971,86.029,0.0,0.0,956.4,780.783,156.631,0.0371,0.7787,0.7416,0.0,372.0,333.291,0.4210510752688172,0.21413978838153494,0.23126075268817203,0.44945351180618276,0.5505464881938172,34.8899,49.732,54.7332,0.768739247311828,0.23126075268817203,0.0,9.973118279543084e-05,0.002093279569886846,0.0019935483870914153,0.0
285.971,86.029,0.0,0.0,956.4,780.783,158.411,0.0185,0.0,1.1124,0.0,372.0,333.291,0.42583602150537636,0.21413978838153494,0.23126075268817203,0.44945351180618276,0.5505464881938172,31.9572,46.2868,52.1474,0.768739247311828,0.23126075268817203,0.0,4.973118279556524e-05,0.0,0.002990322580637123,0.0
285.971,86.029,0.0,0.0,990.811,889.95,158.411,0.0,0.4635,0.8528,0.0,372.0,333.784,0.42583602150537636,0.19779227663695706,0.23126075268817203,0.4731861198738171,0.526813880126183,36.186,51.6102,53.9834,0.768739247311828,0.23126075268817203,0.0,0.0,0.0012459677419321346,0.0022924731182734073,0.0
285.971,122.22,0.0,0.0,601.013,1109.471,148.325,0.0742,0.0,0.1854,18.985,408.19100000000003,345.453,0.3633715589025725,0.2386406420638837,0.29941865450242655,0.6486298614894965,0.35137013851050347,28.4064,40.1858,,0.7005813454975734,0.29941865450242655,0.0,0.0001817776482083589,0.0,0.0004541991371675167,0.04651008963929506
285.971,122.22,0.0,0.0,605.166,1109.471,148.325,0.4598,0.0,0.7638,0.0,408.19100000000003,345.464,0.3633715589025725,0.23806263366531807,0.29941865450242655,0.6470588235294117,0.35294117647058826,30.9951,39.6596,,0.7005813454975734,0.29941865450242655,0.0,0.0011264334588437118,0.0,0.001871182853120546,0.0
285.971,122.22,0.0,0.0,605.166,1109.471,155.445,0.152,0.0,1.5314,0.0,408.19100000000003,345.464,0.38081437366330956,0.23806263366531807,0.29941865450242655,0.6470588235294117,0.35294117647058826,33.6358,42.133,,0.7005813454975734,0.29941865450242655,0.0,0.0003723746971384171,0.0,0.0037516750736695526,0.0
285.971,122.22,0.0,0.0,655.597,1050.141,151.292,0.33,0.0,1.2756,18.985,408.19100000000003,345.376,0.3706402149973909,0.23930462943312514,0.29941865450242655,0.6156519934479973,0.3843480065520027,43.5899,51.4277,,0.7005813454975734,0.29941865450242655,0.0,0.000808445066155774,0.0,0.0031250076557221376,0.04651008963929506
285.971,122.22,0.0,0.0,655.597,1109.471,151.292,0.0556,0.1854,0.0,0.0,408.19100000000003,345.595,0.3706402149973909,0.23126077862156022,0.29941865450242655,0.6285712505127281,0.3714287494872719,34.4096,43.0988,49.6799,0.7005813454975734,0.29941865450242655,0.0,0.0001362107444795789,0.0004541991371675167,0.0,0.0
285.971,122.22,0.0,0.0,678.142,1109.471,138.832,0.3337,0.0,2.0394,14.2387,408.19100000000003,345.654,0.3401152891661011,0.228344166214947,0.29941865450242655,0.620643841815874,0.379356158184126,37.6454,41.2244,,0.7005813454975734,0.29941865450242655,0.0,0.0008175094502308539,0.0,0.0049961905088426834,0.0348824447377946
286.564,122.813,0.0,0.0,581.434,1186.6,132.899,0.2039,0.7787,2.8922,18.985,409.377,346.504,0.32463719261218876,0.23154362416107385,0.2999997557263842,0.6711409395973155,0.3288590604026846,37.473,48.022,,0.7000002442736158,0.2999997557263842,0.0,0.0004980739025384961,0.0019021586459378465,0.007064881515065417,0.046375345952395036
286.564,122.813,0.0,0.0,581.434,1186.6,147.138,0.5191,0.0,2.0023,18.985,409.377,346.504,0.3594193127606094,0.23154362416107385,0.2999997557263842,0.6711409395973155,0.3288590604026846,32.4973,53.5319,62.3114,0.7000002442736158,0.2999997557263842,0.0,0.0012680243394199771,0.0,0.004891090608400347,0.046375345952395036
287.157,0.0,71.789,0.0,584.401,1211.519,157.818,0.0,0.0,0.0,0.0,358.94599999999997,325.895,0.43967059111955564,0.19986747739320235,0.19999944281312512,0.674595193549824,0.32540480645017594,26.6837,37.2137,43.1306,0.8000005571868749,0.0,0.19999944281312512,0.0,0.0,0.0,0.0
287.751,0.0,71.789,0.0,580.247,1153.375,165.531,0.0,0.0,0.0,0.0,359.53999999999996,326.291,0.4603966179006509,0.20739238426831225,0.1996690215275074,0.6652978561647234,0.3347021438352767,24.7487,36.3517,,0.8003309784724927,0.0,0.1996690215275074,0.0,0.0,0.0,0.0
287.751,0.0,94.928,0.0,703.06,1067.94,158.411,0.445,0.7416,0.0,0.0,382.679,332.403,0.4139526861939119,0.2160807453416149,0.24806169139147954,0.6030152456239413,0.3969847543760587,29.2596,42.0451,,0.7519383086085204,0.0,0.24806169139147954,0.0011628545072994265,0.0019379166350859654,0.0,0.0
287.751,0.0,94.928,0.0,777.223,1038.275,157.224,0.4079,0.0,2.2248,0.0,382.679,332.486,0.4108508697890399,0.21078458913201775,0.24806169139147954,0.5718954248366014,0.42810457516339867,24.3816,34.8053,,0.7519383086085204,0.0,0.24806169139147954,0.0010659064124212045,0.0,0.005813749905257896,0.0
287.751,0.0,94.928,0.0,777.223,1038.275,158.411,0.4079,0.0,2.2248,0.0,382.679,332.486,0.4139526861939119,0.21078458913201775,0.24806169139147954,0.5718954248366014,0.42810457516339867,26.338,35.6459,,0.7519383086085204,0.0,0.24806169139147954,0.0010659064124212045,0.0,0.005813749905257896,0.0
289.53,72.383,0.0,0.0,764.764,1014.543,153.071,0.2929,0.0,0.4524,0.0,361.91299999999995,332.911,0.422949714434132,0.20340109941679538,0.2000011052379992,0.570189967217574,0.42981003278242597,27.0229,35.8631,,0.7999988947620008,0.2000011052379992,0.0,0.0008093105249029207,0.0,0.0012500241770777786,0.0
289.53,72.383,0.0,0.0,765.357,1014.543,153.071,0.2781,0.0,0.3708,0.0,361.91299999999995,332.913,0.422949714434132,0.2033333333333333,0.2000011052379992,0.57,0.42999999999999994,25.5585,34.4416,,0.7999988947620008,0.2000011052379992,0.0,0.0007684167189330906,0.0,0.001024555625244121,0.0
290.124,0.0,72.383,0.0,809.854,881.05,182.736,0.1817,0.0,0.9048,0.0,362.507,328.525,0.5040895762012871,0.21438650567980205,0.19967338561738115,0.5210526440294658,0.4789473559705341,32.2675,41.7784,,0.8003266143826189,0.0,0.19967338561738115,0.0005012317003519898,0.0,0.0024959518023031394,0.0
290.124,52.804,0.0,0.0,794.429,1038.275,159.004,0.2188,1.0939,0.0,0.0,342.928,327.277,0.4636658423925722,0.1871158681380081,0.15397984416553914,0.5665262912068725,0.43347370879312747,20.9371,28.7741,,0.846020155834461,0.15397984416553914,0.0,0.0006380348061382038,0.0031898824242896765,0.0,0.0
290.124,72.383,0.0,0.0,605.166,1296.954,139.426,0.0,0.0,0.9048,0.0,362.507,334.164,0.3846160212078663,0.19058051016760247,0.19967338561738115,0.6818465711942464,0.31815342880575365,27.3894,32.345,,0.8003266143826189,0.19967338561738115,0.0,0.0,0.0,0.0024959518023031394,0.0
290.124,72.383,0.0,0.0,711.96,1067.94,158.411,0.1632,0.4524,0.0,0.0,362.507,333.594,0.4369874236911287,0.20366705994718803,0.19967338561738115,0.6,0.4,20.9084,29.6906,,0.8003266143826189,0.19967338561738115,0.0,0.00045019820306794025,0.0012479759011515697,0.0,0.0
290.124,72.383,0.0,0.0,711.96,1067.94,158.411,0.1928,0.4524,0.0,0.0,362.507,333.594,0.4369874236911287,0.20366705994718803,0.19967338561738115,0.6,0.4,21.8974,30.7228,,0.8003266143826189,0.19967338561738115,0.0,0.0005318517987224195,0.0012479759011515697,0.0,0.0
290.124,72.383,0.0,0.0,789.089,860.285,182.736,0.1149,0.0,0.9048,0.0,362.507,333.026,0.5040895762012871,0.21978459706531084,0.19967338561738115,0.5215827338129496,0.4784172661870504,31.528,38.8256,,0.8003266143826189,0.19967338561738115,0.0,0.0003169593966452594,0.0,0.0024959518023031394,0.0
290.124,72.383,0.0,0.0,789.089,881.05,182.736,0.2929,0.0,0.9048,0.0,362.507,333.103,0.5040895762012871,0.2170519938759588,0.19967338561738115,0.5275309420353634,0.47246905796463645,32.2701,39.5811,,0.8003266143826189,0.19967338561738115,0.0,0.0008079843975404392,0.0,0.0024959518023031394,0.0
290.124,72.383,0.0,0.0,842.486,1097.605,152.478,0.0,0.6786,0.0,0.0,362.507,334.043,0.42062084318371784,0.18685051371301656,0.19967338561738115,0.5657492354740061,0.4342507645259939,26.5563,38.7706,43.24,0.8003266143826189,0.19967338561738115,0.0,0.0,0.0018719638517273544,0.0,0.0
290.717,0.0,118.66,0.0,670.429,1067.94,176.803,0.2225,0.0,2.781,0.0,409.37699999999995,341.692,0.4318830808765515,0.23549488054607504,0.2898550724637681,0.6143344709897611,0.38566552901023887,29.1717,42.8308,46.4611,0.7101449275362319,0.0,0.2898550724637681,0.000543508795070208,0.0,0.006793249254338195,0.0
290.717,0.0,124.593,0.0,704.84,1115.404,139.426,0.7416,0.0,3.1147,0.0,415.31,343.524,0.3357154896342491,0.22816171897833476,0.3,0.6127771881132419,0.387222811886758,37.8867,46.7809,,0.7,0.0,0.3,0.0017856540897118163,0.0,0.0074996990199910915,0.0
290.717,0.0,124.593,0.0,765.357,1038.275,154.258,0.2596,0.0,3.708,0.0,415.31,343.396,0.37142857142857144,0.23026315789473684,0.3,0.5756578947368421,0.42434210526315785,34.2066,46.9652,,0.7,0.0,0.3,0.0006250752449962075,0.0,0.00892827044855908,0.0
290.717,0.0,124.593,0.0,774.257,1008.61,158.411,0.2225,0.0,3.3743,0.0,415.31,343.309,0.38142833064457876,0.23294502618535204,0.3,0.5657236350215692,0.4342763649784308,31.6682,43.9671,44.5608,0.7,0.0,0.3,0.0005357443837120808,0.0,0.008124774264987299,0.0
290.717,0.0,124.593,29.665,593.3,1097.605,156.631,0.3337,0.8528,5.0058,18.985,415.31,343.346,0.3771423755748718,0.2456140350877193,0.3,0.6491228070175439,0.3508771929824561,51.7285,69.5693,,0.7,0.0,0.3,0.0008034961835717814,0.0020534058895715166,0.012053165105554759,0.045712841010219565
290.717,0.0,124.593,29.665,619.998,1097.605,160.191,0.3634,0.5562,6.3778,18.985,415.31,343.415,0.38571428571428573,0.24179627073310886,0.3,0.6390330012232163,0.36096699877678373,49.403,67.5953,,0.7,0.0,0.3,0.0008750090293976186,0.0013392405672838623,0.01535672148511869,0.045712841010219565
290.717,72.383,0.0,0.0,720.86,1038.275,163.158,0.1706,0.6823,0.0,0.0,363.09999999999997,334.129,0.44934728724869183,0.20640826315206048,0.19934728724869183,0.5902190565249398,0.40978094347506017,25.7864,33.0719,,0.8006527127513082,0.19934728724869183,0.0,0.0004698430184509231,0.0018790966675795125,0.0,0.0
290.717,94.928,0.0,0.0,667.463,1082.772,139.426,0.3708,0.0,1.7798,0.0,385.645,341.549,0.36153975806765287,0.22033898305084745,0.24615384615384617,0.6186437821206866,0.38135621787931334,38.7427,50.9966,57.6523,0.7538461538461538,0.24615384615384617,0.0,0.0009615060483061846,0.0,0.004615125309534378,0.0
290.717,94.928,0.0,0.0,682.295,1079.806,139.426,0.482,0.0,2.1136,0.0,385.645,341.577,0.36153975806765287,0.21885521885521883,0.24615384615384617,0.6127946127946128,0.38720538720538716,38.3533,50.4826,60.0702,0.7538461538461538,0.24615384615384617,0.0,0.0012498541404627316,0.0,0.0054806881976805595,0.0
