Repository: tjboise/multi-target-concrete-design

# FLAME: Front-guided LLM-Augmented Multi-objective Evolution

**FLAME** couples NSGA-II with a large language model (Gemini 2.5 Flash-Lite) for multi-objective concrete mix design. It simultaneously minimizes GWP (kg CO₂/m³) and maximizes 28-day compressive strength (MPa). At each generation, the LLM receives the current Pareto-elite solutions as few-shot examples and a structured knowledge table, and generates N = 15 candidate mixes that are appended to the NSGA-II offspring pool before environmental selection.

---

File: Concrete_Data_SI_clean.csv (part 4 of 5)
PC,FA,SC,SF,FAGG,CAGG,WATER,AEA,WR_HR,WR,ACC,TOTAL_BINDER,GWP,w/b,b/a,SCM%,CAGG%,FAGG%,7day,28day,56day,PC%,FA%,SC%,AEA_pct,WR_HR_pct,WR_pct,ACC_pct
290.717,103.828,0.0,23.732,625.932,1145.069,134.086,0.3671,0.0,1.2978,0.0,394.54499999999996,344.734,0.3398497002876732,0.22278078894365388,0.263158828523996,0.6465659816115293,0.3534340183884707,45.8961,56.6749,,0.736841171476004,0.263158828523996,0.0,0.0009304388599502455,0.0,0.003289358628285014,0.0
290.717,103.828,0.0,23.732,625.932,1145.069,148.325,0.8528,0.0,2.0394,0.0,394.54499999999996,344.734,0.37593937320204285,0.22278078894365388,0.263158828523996,0.6465659816115293,0.3534340183884707,39.0296,55.296,,0.736841171476004,0.263158828523996,0.0,0.002161477144553444,0.0,0.005168992130162165,0.0
290.717,103.828,0.0,23.732,625.932,1145.069,159.598,0.3634,0.0,1.3089,0.0,394.54499999999996,344.734,0.4045115259349378,0.22278078894365388,0.263158828523996,0.6465659816115293,0.3534340183884707,43.8928,57.9539,64.2209,0.736841171476004,0.263158828523996,0.0,0.0009210609689619156,0.0,0.0033174923012500037,0.0
290.717,124.593,0.0,0.0,652.63,1127.27,145.359,0.2596,0.0,3.1147,14.2387,415.31,351.406,0.3500012039199634,0.2333333333333333,0.3,0.6333333333333333,0.36666666666666664,27.6135,40.6367,47.2981,0.7,0.3,0.0,0.0006250752449962075,0.0,0.0074996990199910915,0.03428451036566833
292.497,0.0,125.78,0.0,735.099,1008.61,167.311,0.2596,0.0,3.1147,0.0,418.27700000000004,345.386,0.400000478152038,0.2398777548317982,0.3007098167004162,0.578427937230352,0.4215720627696479,33.2959,43.8507,,0.6992901832995837,0.0,0.3007098167004162,0.0006206413453270903,0.0,0.007446500763830077,0.0
293.09,94.928,0.0,0.0,812.821,964.113,93.741,0.1149,0.0,1.4461,0.0,388.018,343.975,0.24158930771252882,0.21836376590239137,0.24464844414434384,0.5425710802989869,0.45742891970101307,35.6096,51.633,59.604,0.7553515558556562,0.24464844414434384,0.0,0.00029612028307888784,0.0,0.0037268889587500405,0.0
293.09,97.895,0.0,0.0,854.352,943.347,170.87,0.0,0.0,1.372,0.0,390.98499999999996,344.98,0.43702443827768334,0.2174919160549124,0.25038044937785336,0.5247524752475248,0.4752475247524752,30.2619,43.1784,49.0367,0.7496195506221467,0.25038044937785336,0.0,0.0,0.0,0.003509086026309171,0.0
293.684,0.0,94.928,0.0,800.955,949.28,155.445,0.2447,0.0,2.9293,0.0,388.612,338.437,0.4000005146521466,0.22203418398100827,0.24427449486891809,0.5423728813559322,0.4576271186440678,33.2327,40.4033,,0.7557255051310819,0.0,0.24427449486891809,0.0006296769013807354,0.0,0.0075378526653640705,0.0
293.684,97.895,0.0,0.0,777.223,978.945,163.158,0.1594,1.9652,1.4461,0.0,391.579,345.533,0.4166668794802581,0.22297354239457728,0.2500006384407744,0.5574324324324325,0.4425675675675675,30.99,41.8001,50.699,0.7499993615592256,0.2500006384407744,0.0,0.0004070698377583908,0.005018655239415243,0.003692996815447986,0.0
294.277,73.569,0.0,0.0,943.347,833.587,164.937,0.2299,0.0,0.9196,0.0,367.846,338.07,0.44838600936261375,0.20701162789388913,0.1999994562942101,0.4691153413688972,0.5308846586311028,26.929,39.0473,,0.8000005437057899,0.1999994562942101,0.0,0.0006249898055147399,0.0,0.0024999592220589597,0.0
294.87,103.828,0.0,16.612,714.926,1056.074,143.579,0.6304,0.0,3.8934,0.0,398.698,348.945,0.3601196895896142,0.22512591756070016,0.26041765948161266,0.5963150762281197,0.4036849237718803,43.8231,65.4083,,0.7395823405183874,0.26041765948161266,0.0,0.001581146632284132,0.0,0.009765286005924873,0.0
296.65,0.0,88.995,0.0,560.075,1290.428,152.478,0.5933,1.4461,0.0,0.0,385.645,340.615,0.39538435607877714,0.20840009446080332,0.23076923076923078,0.6973390478156479,0.302660952184352,31.1831,42.7913,45.1469,0.7692307692307692,0.0,0.23076923076923078,0.0015384615384575495,0.003749821727226465,0.0,0.0
296.65,88.995,0.0,0.0,789.089,1171.768,90.775,0.0,0.0,1.2978,0.0,385.645,346.467,0.2353848746904537,0.1966716593815867,0.23076923076923078,0.5975795277269071,0.40242047227309286,31.7003,49.2519,53.0328,0.7692307692307692,0.23076923076923078,0.0,0.0,0.0,0.003365271169071646,0.0
296.65,88.995,0.0,0.0,812.821,978.945,154.258,0.482,4.7092,7.8239,0.0,385.645,345.815,0.4,0.2152317880794702,0.23076923076923078,0.5463576158940397,0.45364238410596025,43.1675,52.7597,54.2819,0.7692307692307692,0.23076923076923078,0.0,0.0012498541404627316,0.01221123053582385,0.02028782948042815,0.0
296.65,88.995,0.0,0.0,895.883,889.95,154.258,0.0111,0.6044,0.7231,0.0,385.645,345.702,0.4,0.21594684385382057,0.23076923076923078,0.4983388704318937,0.5016611295681063,39.4585,44.1198,52.0782,0.7692307692307692,0.23076923076923078,0.0,2.878294804800067e-05,0.00156724448650555,0.0018750405165323678,0.0
296.65,94.928,0.0,0.0,759.424,1015.73,148.325,0.482,0.0,0.0,0.0,391.578,347.758,0.3787878787878788,0.22058818558840526,0.24242424242424243,0.5721926097679413,0.4278073902320587,28.0272,36.8333,,0.7575757575757576,0.24242424242424243,0.0,0.001230916956516375,0.0,0.0,0.0
296.65,94.928,0.0,23.732,706.027,1014.543,145.359,0.6674,0.7787,5.9328,0.0,391.578,347.757,0.37121339809693094,0.22758620689655168,0.24242424242424243,0.5896551724137931,0.4103448275862069,33.5867,41.5616,,0.7575757575757576,0.24242424242424243,0.0,0.0017043858439398935,0.0019886204025711643,0.015151004397552594,0.0
296.65,127.56,0.0,0.0,792.056,860.285,169.091,0.267,0.0,2.6512,0.0,424.21,357.971,0.3986021074467835,0.2567327204251423,0.3007001249381203,0.5206461620210356,0.47935383797896447,35.1313,44.5861,,0.6992998750618797,0.3007001249381203,0.0,0.0006294052473995677,0.0,0.00624973480114507,0.0
296.65,127.56,0.0,0.0,809.854,860.285,143.579,0.0667,2.6512,0.0,0.0,424.21,358.018,0.33846208245915943,0.25399682301892235,0.3007001249381203,0.5150978451494157,0.4849021548505843,34.2571,42.2706,49.2286,0.6992998750618797,0.3007001249381203,0.0,0.0001572334456986935,0.00624973480114507,0.0,0.0
299.023,74.756,0.0,0.0,879.271,860.285,163.158,0.3337,0.7416,2.6141,0.0,373.779,343.365,0.4365092741967847,0.21487034622627843,0.2000005350755393,0.49454286036206935,0.5054571396379306,29.2108,41.8665,,0.7999994649244608,0.2000005350755393,0.0,0.0008927735373017405,0.001984060099679265,0.006993704836261551,0.0
301.99,90.775,0.0,0.0,924.955,755.271,148.325,0.0742,0.7787,0.7416,14.2387,392.765,351.459,0.3776431199317658,0.2337572445611483,0.23111784400341173,0.4495056022225581,0.5504943977774418,43.9279,58.045,64.4245,0.7688821559965884,0.23111784400341173,0.0,0.00018891703690453857,0.0019826104668135332,0.001888151948361264,0.036252466487502064
302.583,0.0,74.163,0.0,564.228,1305.26,150.698,0.1854,1.8837,0.0,0.0,376.74600000000004,342.982,0.3999989382767169,0.20152362571998325,0.19685145960408337,0.698191162500107,0.301808837499893,37.5971,47.8094,,0.8031485403959167,0.0,0.19685145960408337,0.0004921087416973448,0.004999920370740499,0.0,0.0
302.583,83.062,0.0,0.0,741.625,919.615,187.483,0.1669,0.927,0.7416,0.0,385.64500000000004,349.682,0.48615436476552265,0.23214285714285718,0.21538461538461537,0.5535714285714286,0.44642857142857145,32.8369,43.6717,52.7362,0.7846153846153846,0.21538461538461537,0.0,0.00043278144407309105,0.002403765120765461,0.001923012096612369,0.0
302.583,88.995,0.0,11.866,860.285,889.95,129.933,0.2039,0.0,1.3868,14.2387,391.57800000000003,351.898,0.3318189479490676,0.22372881355932203,0.22727272727272727,0.5084745762711864,0.4915254237288135,37.0605,51.4056,,0.7727272727272727,0.22727272727272727,0.0,0.0005207136253810972,0.0,0.003541567708084873,0.036362359478733834
305.55,86.029,0.0,11.866,717.893,1070.906,132.306,0.8158,0.0,2.4844,14.2387,391.579,354.334,0.3378781803927177,0.21890609285895174,0.2196976855245046,0.5986731879881417,0.40132681201185827,40.4636,60.3694,,0.7803023144754954,0.2196976855245046,0.0,0.0020833599350269464,0.0,0.0063445690396922595,0.036362266617882055
305.55,122.813,0.0,0.0,581.434,1180.667,138.832,0.3708,0.0,2.9664,18.985,428.363,366.379,0.32409895345769824,0.24309787009938705,0.28670309994093796,0.67003367003367,0.32996632996632996,28.3719,45.3894,58.0711,0.7132969000590621,0.28670309994093796,0.0,0.0008656209803347498,0.0,0.006924967842677998,0.044319887571885715
306.736,0.0,0.0,0.0,804.515,1067.94,138.239,0.0371,0.0853,0.0,0.0,306.736,327.502,0.45067745553179284,0.16381488473688285,0.0,0.5703421444040044,0.4296578555959956,20.6153,25.1429,,1.0,0.0,0.0,0.00012095091544480939,0.0002780893015483084,0.0,0.0
306.736,0.0,53.397,0.0,836.553,1014.543,157.224,0.1149,0.8973,0.0,0.0,360.133,341.485,0.4365720442169976,0.19455122802923241,0.14827022239006146,0.5480769230769231,0.4519230769230769,28.7546,40.9135,,0.8517297776099386,0.0,0.14827022239006146,0.00031904879586064307,0.0024915794997889904,0.0,0.0
306.736,0.0,53.397,0.0,836.553,1023.443,157.224,0.1149,0.0,2.7068,0.0,360.133,341.518,0.4365720442169976,0.19362030886087925,0.14827022239006146,0.5502393553534524,0.4497606446465476,28.1101,35.3495,,0.8517297776099386,0.0,0.14827022239006146,0.00031904879586064307,0.0,0.0075161121030077336,0.0
306.736,0.0,53.397,0.0,836.553,1023.443,157.224,0.1149,0.8973,0.0,0.0,360.133,341.518,0.4365720442169976,0.19362030886087925,0.14827022239006146,0.5502393553534524,0.4497606446465476,27.1478,35.9066,,0.8517297776099386,0.0,0.14827022239006146,0.00031904879586064307,0.0024915794997889904,0.0,0.0
306.736,0.0,53.397,0.0,845.453,1008.61,158.411,0.1149,0.0,2.7068,0.0,360.133,341.486,0.43986804874865676,0.19423989368214561,0.14827022239006146,0.5439998532951685,0.45600014670483147,27.3827,39.5759,,0.8517297776099386,0.0,0.14827022239006146,0.00031904879586064307,0.0,0.0075161121030077336,0.0
307.923,54.584,0.0,0.0,747.558,1097.605,154.851,0.2262,0.0,2.2619,0.0,362.507,346.612,0.42716692367319803,0.19646340187831643,0.1505736440951485,0.594855305466238,0.40514469453376206,25.8002,36.3875,,0.8494263559048515,0.1505736440951485,0.0,0.0006239879505757849,0.0,0.0062396036490157715,0.0
307.923,74.163,0.0,0.0,688.228,1109.471,146.545,0.3708,0.7416,0.0,0.0,382.086,352.923,0.38353930790450314,0.21254169913873233,0.19410028108855074,0.6171617161716172,0.3828382838283828,23.2308,34.0498,31.3729,0.8058997189114492,0.19410028108855074,0.0,0.0009704621472627355,0.001940924294525471,0.0,0.0
307.923,74.163,0.0,0.0,688.228,1109.471,158.411,0.3708,0.7416,0.0,0.0,382.086,352.923,0.4145951435017247,0.21254169913873233,0.19410028108855074,0.6171617161716172,0.3828382838283828,24.131,31.5721,37.0119,0.8058997189114492,0.19410028108855074,0.0,0.0009704621472627355,0.001940924294525471,0.0,0.0
307.923,92.555,0.0,0.0,936.227,787.902,143.579,0.0,1.1124,0.8158,0.0,400.478,358.411,0.35851906971169456,0.23227844320233582,0.23111132197024556,0.4569855271850309,0.5430144728149692,43.8689,59.722,64.6653,0.7688886780297545,0.23111132197024556,0.0,0.0,0.0027776806715905052,0.002037065706475669,0.0
307.923,92.555,0.0,0.0,936.227,787.902,153.071,0.0371,1.1124,0.8158,0.0,400.478,358.411,0.3822207462082811,0.23227844320233582,0.23111132197024556,0.4569855271850309,0.5430144728149692,44.4023,56.3164,58.44,0.7688886780297545,0.23111132197024556,0.0,9.26392960409994e-05,0.0027776806715905052,0.002037065706475669,0.0
311.482,0.0,103.828,0.0,703.06,1097.605,158.411,0.2855,0.0,3.1147,0.0,415.31000000000006,359.733,0.3814283306445787,0.23064256816231785,0.2500012039199634,0.6095553587146971,0.39044464128530293,32.8813,43.2951,,0.7499987960800366,0.0,0.2500012039199634,0.0006874382991002204,0.0,0.007499699019991091,0.0
311.482,59.33,0.0,0.0,593.3,1334.925,118.66,0.445,0.0,3.9305,0.0,370.812,352.375,0.3200004314854967,0.19230743300185404,0.16000021574274834,0.6923076923076923,0.3076923076923077,32.1813,44.4023,,0.8399997842572517,0.16000021574274834,0.0,0.0012000690376762348,0.0,0.01059971090468863,0.0
311.482,59.33,0.0,22.545,836.553,901.816,139.426,0.2781,0.0,2.0394,14.2387,370.812,351.54,0.37600185538763575,0.21331029257884832,0.16000021574274834,0.5187713310580204,0.48122866894197946,29.1648,47.9087,,0.8399997842572517,0.16000021574274834,0.0,0.0007499757289387885,0.0,0.005499822012217782,0.03839870338597888
311.482,88.995,0.0,0.0,860.285,987.844,152.478,0.0,0.0,2.2248,4.9687,400.47700000000003,361.515,0.3807409663975709,0.21669320702180425,0.22222249966914454,0.5345103074514821,0.465489692548518,39.531,50.6676,59.4376,0.7777775003308555,0.22222249966914454,0.0,0.0,0.0,0.005555375215042174,0.012406954706481503
311.482,103.828,0.0,0.0,652.63,1059.04,142.392,0.6304,0.5191,2.3731,0.0,415.31000000000006,366.104,0.3428571428571428,0.2426343863010978,0.2500012039199634,0.6187173929554177,0.38128260704458217,46.4373,60.3421,66.7426,0.7499987960800366,0.2500012039199634,0.0,0.0015179022898521152,0.0012499097059997352,0.005714044930279275,0.0
311.482,103.828,0.0,0.0,694.161,1023.443,157.224,0.2225,0.0,2.0394,0.0,415.31000000000006,366.08,0.3785702246514651,0.24179612995777847,0.2500012039199634,0.5958550399277133,0.40414496007228673,34.7426,47.1168,,0.7499987960800366,0.2500012039199634,0.0,0.0005357443837120807,0.0,0.004910548746707494,0.0
311.482,103.828,0.0,0.0,854.945,860.285,160.191,0.0371,0.0,0.445,0.0,415.31000000000006,365.895,0.3857142857142857,0.2421307929548807,0.2500012039199634,0.5015566425493957,0.4984433574506043,40.9687,52.5189,,0.7499987960800366,0.2500012039199634,0.0,8.933086128412671e-05,0.0,0.0010714887674241613,0.0
311.482,133.492,0.0,0.0,654.41,978.945,165.531,0.3337,0.0,1.3905,0.0,444.97400000000005,375.542,0.37200151020059596,0.2724294473644738,0.29999955053553684,0.5993461311227505,0.4006538688772496,31.2591,44.0345,,0.700000449464463,0.29999955053553684,0.0,0.000749931456667693,0.0,0.0031249016796416756,0.0
311.482,133.492,0.0,0.0,779.003,889.95,131.119,0.2521,0.5043,0.7564,0.0,444.97400000000005,375.537,0.2946666546809476,0.26661865253245604,0.29999955053553684,0.5332385034210071,0.46676149657899296,27.7859,46.1545,,0.700000449464463,0.29999955053553684,0.0,0.0005665499557264771,0.0011333246436844998,0.0016998745994109769,0.0
311.482,133.492,0.0,0.0,830.62,866.218,163.751,0.0,1.409,0.8158,0.0,444.97400000000005,375.583,0.36800127647907516,0.26223717290631166,0.29999955053553684,0.5104895104895105,0.48951048951048953,31.1908,42.2176,50.4528,0.700000449464463,0.29999955053553684,0.0,0.0,0.003166477142477613,0.0018333655449490679,0.0
311.482,148.325,0.0,0.0,587.367,1097.605,153.071,0.2596,0.0,1.372,0.0,459.807,380.672,0.3329027178794581,0.2728870272028259,0.3225809959396007,0.6514084507042254,0.3485915492957746,26.3277,35.8963,42.0396,0.6774190040603993,0.3225809959396007,0.0,0.0005645847061907179,0.0,0.002983860619775289,0.0
312.076,134.086,0.0,0.0,673.396,1050.141,153.665,0.2781,0.0,2.2248,14.2387,446.16200000000003,376.672,0.34441525723840216,0.25886418452287363,0.30053209372380435,0.609294143380734,0.39070585661926605,24.4075,42.2649,,0.6994679062761956,0.30053209372380435,0.0,0.0006233161945647022,0.0,0.0049865295565176175,0.031913744334945794
312.076,134.086,0.0,0.0,673.396,1050.141,153.665,0.2781,2.2248,0.0,14.2387,446.16200000000003,376.672,0.34441525723840216,0.25886418452287363,0.30053209372380435,0.609294143380734,0.39070585661926605,23.7869,49.6699,,0.6994679062761956,0.30053209372380435,0.0,0.0006233161945647022,0.0049865295565176175,0.0,0.031913744334945794
312.669,133.492,0.0,0.0,688.228,1067.94,150.105,0.0,2.9664,1.7798,0.0,446.16099999999994,377.203,0.3364368467884912,0.2540537124010914,0.2992014093567121,0.6081081081081081,0.39189189189189183,31.7504,42.4717,,0.700798590643288,0.2992014093567121,0.0,0.0,0.006648720977390117,0.003989142932699208,0.0
312.669,133.492,0.0,0.0,688.228,1067.94,150.105,0.0,3.3372,1.7798,0.0,446.16099999999994,377.203,0.3364368467884912,0.2540537124010914,0.2992014093567121,0.6081081081081081,0.39189189189189183,32.0566,44.6358,,0.700798590643288,0.2992014093567121,0.0,0.0,0.007479811099563882,0.003989142932699208,0.0
313.262,0.0,78.316,0.0,714.926,1038.275,153.071,0.3078,0.0,0.2447,0.0,391.578,354.674,0.3909080694012432,0.22335031750495235,0.20000102150784776,0.5922167509601011,0.40778324903989904,25.1084,36.6786,43.391,0.7999989784921523,0.0,0.20000102150784776,0.0007860502888293367,0.0,0.0006249074258497033,0.0
313.262,0.0,78.316,0.0,729.759,1053.108,156.631,0.3708,1.1124,0.0,0.0,391.578,354.768,0.39999948924607615,0.21963388183190333,0.20000102150784776,0.5906823111314529,0.40931768886854714,26.901,38.0379,39.437,0.7999989784921523,0.0,0.20000102150784776,0.0009469377748470371,0.0028408133245411116,0.0,0.0
313.262,0.0,78.316,0.0,735.099,1008.61,156.038,0.2447,0.7342,2.4473,3.9305,391.578,354.617,0.39848510386181046,0.2245661403364896,0.20000102150784776,0.578427937230352,0.4215720627696479,29.9364,43.1615,,0.7999989784921523,0.0,0.20000102150784776,0.0006249074258497033,0.0018749776545110427,0.006249840389382831,0.010037591488770979
313.262,0.0,78.316,0.0,750.525,1067.94,153.071,0.2336,0.0,0.7305,0.0,391.578,354.877,0.3909080694012432,0.21533436167316938,0.20000102150784776,0.5872755318359165,0.4127244681640834,28.3719,37.5551,,0.7999989784921523,0.0,0.20000102150784776,0.0005965605830751561,0.0,0.001865528706919527,0.0
313.262,0.0,78.316,0.0,750.525,1067.94,153.071,0.2336,0.0,0.7305,4.7462,391.578,354.877,0.3909080694012432,0.21533436167316938,0.20000102150784776,0.5872755318359165,0.4127244681640834,30.2952,40.0317,,0.7999989784921523,0.0,0.20000102150784776,0.0005965605830751561,0.0,0.001865528706919527,0.012120701367257302
313.262,0.0,78.316,0.0,750.525,1067.94,161.378,0.2336,0.0,0.7305,0.0,391.578,354.877,0.41212223362905986,0.21533436167316938,0.20000102150784776,0.5872755318359165,0.4127244681640834,29.3073,38.6342,,0.7999989784921523,0.0,0.20000102150784776,0.0005965605830751561,0.0,0.001865528706919527,0.0
313.262,0.0,78.316,0.0,753.491,1067.94,161.378,0.2336,0.0,0.7305,0.0,391.578,354.884,0.41212223362905986,0.21498371335504884,0.20000102150784776,0.5863192182410424,0.4136807817589576,30.1905,37.8942,,0.7999989784921523,0.0,0.20000102150784776,0.0005965605830751561,0.0,0.001865528706919527,0.0
313.262,78.316,0.0,0.0,708.4,1038.275,155.445,0.3078,0.0,0.4895,0.0,391.578,359.67,0.3969707184775447,0.22418480827858642,0.20000102150784776,0.5944294158901914,0.40557058410980856,26.2087,34.1664,,0.7999989784921523,0.20000102150784776,0.0,0.0007860502888293367,0.0,0.0012500702286613395,0.0
313.262,78.316,0.0,0.0,711.96,1038.275,148.325,0.2966,0.0,0.4895,0.0,391.578,359.679,0.3787878787878788,0.223728813559322,0.20000102150784776,0.5932203389830508,0.4067796610169491,27.1654,35.5999,,0.7999989784921523,0.20000102150784776,0.0,0.0007574480690928565,0.0,0.0012500702286613395,0.0
313.262,78.316,0.0,0.0,714.926,1038.275,153.071,0.3078,0.0,0.2447,0.0,391.578,359.687,0.3909080694012432,0.22335031750495235,0.20000102150784776,0.5922167509601011,0.40778324903989904,23.1073,35.5632,,0.7999989784921523,0.20000102150784776,0.0,0.0007860502888293367,0.0,0.0006249074258497033,0.0
314.449,0.0,80.096,23.732,762.391,1047.175,143.579,0.2966,1.0382,3.1518,0.0,394.545,356.687,0.3639103270856303,0.21803294270559906,0.20300852881166914,0.5786884811054143,0.4213115188945858,71.74,78.991,81.5076,0.7969914711883309,0.0,0.20300852881166914,0.0007517520181455809,0.0026313855200227314,0.00798844238297789,0.0
314.449,54.584,0.0,0.0,747.558,1008.61,158.411,0.2299,0.6674,0.0,0.0,369.033,353.122,0.4292597139009248,0.21013536290377685,0.1479108914378931,0.5743243243243243,0.42567567567567566,23.0818,34.7975,37.7459,0.852089108562107,0.1479108914378931,0.0,0.0006229795167352974,0.001808510350017997,0.0,0.0
314.449,54.584,0.0,0.0,747.558,1038.275,157.818,0.1187,0.6674,0.0,0.0,369.033,353.231,0.4276528115371796,0.2066447422575347,0.1479108914378931,0.5813953488372093,0.41860465116279066,24.5971,31.9503,,0.852089108562107,0.1479108914378931,0.0,0.0003216514512243576,0.001808510350017997,0.0,0.0
314.449,56.364,0.0,0.0,584.401,1305.26,133.492,0.1743,0.0,2.3175,0.0,370.813,354.379,0.3599981661915844,0.19623255176457574,0.15200114343348264,0.6907376508273176,0.30926234917268225,37.9901,45.5326,,0.8479988565665174,0.15200114343348264,0.0,0.00047004824534072423,0.0,0.006249780886845257,0.0
318.009,106.201,0.0,0.0,765.357,860.285,169.091,0.267,1.5944,4.7833,0.0,424.21000000000004,373.28,0.3986021074467834,0.26094921268028265,0.2503500624690601,0.5291970802919709,0.47080291970802923,38.9209,51.5546,,0.7496499375309398,0.2503500624690601,0.0,0.0006294052473995676,0.0037585158294152457,0.011275783220548133,0.0
321.569,70.009,0.0,0.0,741.625,1038.275,155.445,0.1854,1.6686,0.0,0.0,391.57800000000003,365.737,0.39697071847754467,0.22,0.17878685728003105,0.5833333333333334,0.41666666666666663,29.2581,38.1242,45.2891,0.8212131427199689,0.17878685728003105,0.0,0.0004734688874235185,0.004261219986811666,0.0,0.0
322.755,35.598,106.794,0.0,870.371,754.084,135.866,0.1483,1.4832,0.0,0.0,465.147,383.17,0.29209260728328895,0.28634034183772406,0.30612258060355113,0.4642073803214001,0.5357926196785999,40.9779,59.5018,62.7883,0.6938774193964489,0.07653064515088778,0.22959193545266335,0.0003188239416779667,0.003188669388380042,0.0,0.0
322.755,80.689,0.0,0.0,739.845,929.108,158.411,0.1928,0.0,0.0,0.0,403.44399999999996,370.075,0.39264681095765464,0.24173478821752317,0.20000049573174963,0.5567011174071409,0.44329888259285916,28.1996,31.5167,,0.7999995042682504,0.20000049573174963,0.0,0.0004778854066475698,0.0,0.0,0.0
323.348,0.0,106.794,0.0,652.63,1067.94,172.65,0.445,0.8899,0.0,0.0,430.142,372.711,0.40137907946678075,0.2499997093986295,0.2482761506665241,0.6206896551724138,0.3793103448275862,29.3372,40.7825,,0.7517238493334759,0.0,0.2482761506665241,0.0010345420814497665,0.002068851681532915,0.0,0.0
323.348,0.0,106.794,0.0,652.63,1067.94,173.244,0.445,0.8899,0.0,0.0,430.142,372.711,0.4027600187844944,0.2499997093986295,0.2482761506665241,0.6206896551724138,0.3793103448275862,32.5088,39.7814,,0.7517238493334759,0.0,0.2482761506665241,0.0010345420814497665,0.002068851681532915,0.0,0.0
325.128,97.301,0.0,0.0,878.084,978.945,153.071,0.0,1.0827,2.1655,0.0,422.429,378.554,0.362359118337046,0.22747571524192675,0.23033693236023098,0.5271565495207668,0.4728434504792332,51.9621,55.9127,68.5129,0.7696630676397691,0.23033693236023098,0.0,0.0,0.002563034261372768,0.005126305248917272,0.0
325.128,97.301,0.0,0.0,936.227,787.902,143.579,0.0742,0.8158,0.927,14.2387,422.429,377.998,0.33988907011592484,0.2450100891522618,0.23033693236023098,0.4569855271850309,0.5430144728149692,47.987,60.7282,65.8193,0.7696630676397691,0.23033693236023098,0.0,0.00017565081942722766,0.0019312121090125651,0.002194451611981672,0.03370672941480413
325.722,0.0,148.325,0.0,599.233,1097.605,170.87,0.3152,2.3731,0.0,0.0,474.04699999999997,386.134,0.36044949129516696,0.27937080617006455,0.31289091587964907,0.6468531468531469,0.3531468531468531,32.4591,42.7899,45.1137,0.687109084120351,0.0,0.31289091587964907,0.0006649129727629013,0.005006043704516628,0.0,0.0
326.315,0.0,0.0,0.0,706.027,1354.504,130.526,0.0742,0.0,1.1124,0.0,326.315,348.825,0.4,0.1583645186604812,0.0,0.6573567687164134,0.34264323128358665,37.1628,43.5976,39.3691,1.0,0.0,0.0,0.00022738764690490053,0.0,0.0034089759894475923,0.0
326.315,0.0,0.0,0.0,906.562,995.557,118.66,0.0,0.927,0.0,0.0,326.315,348.019,0.36363636363636365,0.17155340964471727,0.0,0.5233936467697341,0.4766063532302658,44.0748,53.0207,,1.0,0.0,0.0,0.0,0.0028408133245396605,0.0,0.0
326.315,0.0,77.129,0.0,533.97,1290.428,152.478,0.2447,1.4832,0.0,0.0,403.444,368.503,0.3779409286047134,0.22113815077631085,0.1911764705882353,0.7073171533842945,0.29268284661570554,24.7982,33.8877,,0.8088235294117647,0.0,0.1911764705882353,0.0006065277956776987,0.003676346655288773,0.0,0.0
326.315,59.33,0.0,29.665,563.635,1186.6,143.579,0.445,0.0,4.0788,18.985,385.645,367.472,0.37230872953104543,0.22033898305084745,0.15384615384615385,0.6779661016949152,0.3220338983050848,31.3975,44.6069,,0.8461538461538461,0.15384615384615385,0.0,0.0011539109803027296,0.0,0.01057656653136803,0.049229213395611954
326.315,77.129,0.0,0.0,640.764,1192.533,145.359,0.2225,1.1198,0.0,0.0,403.444,373.355,0.36029535697643295,0.22006472491909385,0.1911764705882353,0.6504854368932038,0.34951456310679613,25.8209,30.1244,30.1301,0.8088235294117647,0.1911764705882353,0.0,0.0005515015714682794,0.0027756020662030524,0.0,0.0
327.502,0.0,0.0,0.0,783.156,1038.275,157.224,0.1854,0.0,2.0468,0.0,327.502,349.1,0.48007035071541543,0.17980477986813664,0.0,0.5700325732899023,0.4299674267100977,22.362,30.9,,1.0,0.0,0.0,0.000566103413107199,0.0,0.006249732826039995,0.0
331.061,59.33,0.0,0.0,560.668,1216.265,156.038,0.0,0.0,0.0,0.0,390.39099999999996,372.37,0.3996967143197462,0.2196993358781676,0.15197583960695815,0.6844743161391004,0.31552568386089963,24.4419,33.6522,,0.8480241603930418,0.15197583960695815,0.0,0.0,0.0,0.0,0.0
331.655,58.737,0.0,0.0,679.329,1097.605,153.071,0.445,0.7305,0.0,0.0,390.392,372.668,0.39209563720568047,0.21969977500571208,0.15045646427180887,0.6176959864575724,0.38230401354242755,25.0452,36.724,37.4903,0.8495435357281911,0.15045646427180887,0.0,0.0011398799155691206,0.0018711961310634666,0.0,0.0
332.248,0.0,0.0,0.0,820.534,1021.663,125.78,0.1854,0.0,0.2076,0.0,332.248,354.109,0.378572632491392,0.18035421835992566,0.0,0.5545894385888154,0.44541056141118457,24.8901,32.1066,,1.0,0.0,0.0,0.0005580169030346067,0.0,0.0006248344610031518,0.0
332.248,58.143,0.0,0.0,676.362,1038.275,164.344,0.1706,0.0,0.0,0.0,390.39099999999996,372.867,0.42097281955782795,0.2276814276141247,0.14893529820103438,0.6055363321799307,0.39446366782006914,27.5268,33.4878,,0.8510647017989658,0.14893529820103438,0.0,0.00043699777914850245,0.0,0.0,0.0
332.248,59.33,0.0,0.0,601.013,1183.04,165.531,0.2966,0.0,0.0,0.0,391.578,373.596,0.4227280388581586,0.21948787395890146,0.15151515151515152,0.6631193131594185,0.3368806868405816,23.61,29.6521,32.2916,0.8484848484848485,0.15151515151515152,0.0,0.0007574480690928565,0.0,0.0,0.0
332.248,59.33,0.0,0.0,652.63,1121.337,165.531,0.5562,0.8528,0.0,0.0,391.578,373.502,0.4227280388581586,0.22073578595317722,0.15151515151515152,0.6321070234113711,0.36789297658862874,28.5834,34.8369,,0.8484848484848485,0.15151515151515152,0.0,0.0014204066622705558,0.002177854731363412,0.0,0.0
332.248,59.33,0.0,0.0,682.295,1076.84,157.818,0.2596,0.7416,0.0,0.0,391.578,373.414,0.40303081378422695,0.22259690131797732,0.15151515151515152,0.6121417628550396,0.3878582371449605,25.754,38.0436,36.7567,0.8484848484848485,0.15151515151515152,0.0,0.0006629585931776991,0.0018938755496940743,0.0,0.0
332.248,59.33,0.0,0.0,694.161,1127.27,148.325,0.2966,0.0,2.4473,0.0,391.578,373.632,0.3787878787878788,0.21498371335504884,0.15151515151515152,0.6188925081433224,0.38110749185667747,33.5883,43.5527,,0.8484848484848485,0.15151515151515152,0.0,0.0007574480690928565,0.0,0.006249840389382831,0.0
332.248,59.33,0.0,0.0,711.96,1067.94,159.004,0.2596,0.7416,0.0,0.0,391.578,373.459,0.4060595845527583,0.21999999999999997,0.15151515151515152,0.6,0.4,21.9304,31.2985,30.9919,0.8484848484848485,0.15151515151515152,0.0,0.0006629585931776991,0.0018938755496940743,0.0,0.0
332.248,59.33,0.0,0.0,723.826,1067.94,138.832,0.2447,0.0,2.9367,16.6118,391.578,373.489,0.3545449437915307,0.21854304635761587,0.15151515151515152,0.5960264900662252,0.40397350993377484,31.3415,41.6709,,0.8484848484848485,0.15151515151515152,0.0,0.0006249074258497033,0.0,0.007499655241082238,0.04242271016236249
332.248,59.33,0.0,26.699,563.635,1174.734,150.698,0.5933,0.9641,2.5956,14.2387,391.578,373.628,0.384847974094561,0.22525597269624573,0.15151515151515152,0.6757679180887372,0.3242320819112628,37.6015,45.675,,0.8484848484848485,0.15151515151515152,0.0,0.001515151515147646,0.002462089289994683,0.00662856442392926,0.036362359478733834
332.248,59.33,0.0,26.699,563.635,1174.734,151.292,0.445,0.9641,4.7462,14.2387,391.578,373.628,0.3863649132484461,0.22525597269624573,0.15151515151515152,0.6757679180887372,0.3242320819112628,30.0971,42.5722,,0.8484848484848485,0.15151515151515152,0.0,0.0011364274806012176,0.002462089289994683,0.012120701367257302,0.036362359478733834
332.248,59.33,0.0,26.699,611.692,1145.069,160.784,0.7416,0.0,3.3372,14.2387,391.578,373.643,0.4106052944751748,0.222897707770152,0.15151515151515152,0.6518069333278688,0.3481930666721313,35.196,48.3897,,0.8484848484848485,0.15151515151515152,0.0,0.0018938755496940743,0.0,0.008522439973623334,0.036362359478733834
332.248,59.33,0.0,26.699,688.228,1097.605,147.138,0.2596,0.0,2.3731,18.985,391.578,373.667,0.37575655424972804,0.2192691029900332,0.15151515151515152,0.6146179401993356,0.3853820598006644,38.5765,51.5349,,0.8484848484848485,0.15151515151515152,0.0,0.0006629585931776991,0.0,0.006060350683628651,0.04848331622295307
332.248,83.062,0.0,0.0,676.362,990.811,182.736,0.1483,1.0012,0.8158,0.0,415.31,380.865,0.43999903686402925,0.2491103202846975,0.19999999999999998,0.594306049822064,0.4056939501779359,53.94,64.2132,66.7872,0.7999999999999999,0.19999999999999998,0.0,0.0003570826611438273,0.002410729334708024,0.0019643158122800695,0.0
332.248,83.062,0.0,0.0,723.826,937.414,185.11,0.1483,1.0012,0.8158,0.0,415.31,380.791,0.4457152488502565,0.25,0.19999999999999998,0.5642857142857143,0.4357142857142857,53.3137,67.2584,69.4762,0.7999999999999999,0.19999999999999998,0.0,0.0003570826611438273,0.002410729334708024,0.0019643158122800695,0.0
332.248,142.392,0.0,0.0,617.032,993.778,177.99,0.0,1.1866,0.0,0.0,474.64,400.182,0.37500000000000006,0.2946592087210782,0.3,0.6169430286625983,0.38305697133740174,33.1063,41.8129,,0.7,0.3,0.0,0.0,0.002499999999994733,0.0,0.0
332.841,58.143,0.0,0.0,667.463,1112.438,161.378,0.445,0.8528,0.0,0.0,390.98400000000004,373.74,0.41274834775847596,0.21966614997126246,0.14870941010373825,0.624999929771375,0.375000070228625,28.0223,35.7598,36.6456,0.8512905898962617,0.14870941010373825,0.0,0.0011381539909532405,0.002181163423561626,0.0,0.0
332.841,58.143,0.0,0.0,667.463,1112.438,164.937,0.445,0.8528,0.0,0.0,390.98400000000004,373.74,0.4218510220367074,0.21966614997126246,0.14870941010373825,0.624999929771375,0.375000070228625,23.7042,31.0855,,0.8512905898962617,0.14870941010373825,0.0,0.0011381539909532405,0.002181163423561626,0.0,0.0
332.841,58.737,0.0,0.0,711.96,1067.94,159.004,0.2596,0.7416,0.0,0.0,391.57800000000003,373.886,0.40605958455275826,0.22,0.15000076613088578,0.6,0.4,22.9935,32.9616,34.9937,0.8499992338691141,0.15000076613088578,0.0,0.000662958593177699,0.001893875549694074,0.0,0.0
334.028,110.947,0.0,0.0,954.62,593.3,211.215,0.4079,0.0,2.2248,0.0,444.975,391.129,0.47466711613011964,0.28746640653263733,0.24933310860160682,0.3832885420435164,0.6167114579564835,34.6556,53.1892,55.3711,0.7506668913983932,0.24933310860160682,0.0,0.0009166807123975128,0.0,0.0049998314511938875,0.0
334.621,0.0,0.0,0.0,720.86,1171.768,148.325,0.1038,0.0,0.0,0.0,334.621,356.893,0.44326267628152444,0.17680230874741362,0.0,0.619122194113159,0.3808778058868409,25.4417,34.175,,1.0,0.0,0.0,0.0003102016908672492,0.0,0.0,0.0
334.621,0.0,0.0,0.0,746.965,1112.438,157.224,0.0927,0.0,0.0,0.0,334.621,356.741,0.4698569426306179,0.17996152528526627,0.0,0.5982769738459064,0.4017230261540935,26.7172,33.5315,,1.0,0.0,0.0,0.00027702983375138735,0.0,0.0,0.0
334.621,0.0,0.0,0.0,761.204,1070.313,157.224,0.2076,0.0,0.2076,0.0,334.621,356.622,0.4698569426306179,0.18270155286573916,0.0,0.5843860581146667,0.4156139418853333,24.6832,32.6122,,1.0,0.0,0.0,0.0006204033817344985,0.0,0.0006204033817344985,0.0
334.621,0.0,0.0,0.0,825.874,1014.543,133.492,0.0742,0.0,0.3708,0.0,334.621,356.584,0.398934914425574,0.1818180336304218,0.0,0.5512571335735326,0.4487428664264675,30.3714,37.5305,,1.0,0.0,0.0,0.0002217434052249508,0.0,0.0011081193350055494,0.0
334.621,0.0,0.0,0.0,831.213,1130.83,126.966,0.0,0.0,1.9282,0.0,334.621,357.028,0.37943225320586577,0.17054723061625052,0.0,0.5763533215123215,0.4236466784876784,38.4124,49.8721,,1.0,0.0,0.0,0.0,0.0,0.005762340080252697,0.0
334.621,0.0,83.655,0.0,519.138,1216.265,158.411,0.445,0.0,0.8899,4.635,418.27599999999995,378.618,0.37872361789822995,0.24102528346441715,0.19999952184681888,0.700854498926186,0.29914550107381394,30.9063,37.5535,,0.8000004781531812,0.0,0.19999952184681888,0.0010638908280631357,0.0,0.0021275425795356955,0.011081199973196931
334.621,0.0,83.655,0.0,567.195,1038.275,188.076,0.5747,0.0,0.0,0.0,418.27599999999995,378.084,0.4496456884927656,0.2605318068852111,0.19999952184681888,0.6467109320012208,0.3532890679987791,24.5798,32.7501,,0.8000004781531812,0.0,0.19999952184681888,0.001373973166040189,0.0,0.0,0.0
334.621,0.0,88.995,0.0,830.62,1014.543,144.172,0.0927,0.838,0.0,0.0,423.616,380.091,0.3403365311980662,0.22958188517762387,0.21008413279951657,0.5498392282958199,0.45016077170418006,32.7156,38.5647,,0.7899158672004835,0.0,0.21008413279951657,0.00021883026136827028,0.001978206677741213,0.0,0.0
334.621,0.0,166.124,0.0,818.754,771.29,158.411,0.0816,0.0,0.8343,0.0,500.745,399.522,0.31635063755005044,0.3149252473516456,0.3317536870063605,0.48507462686567165,0.5149253731343284,32.3364,40.0586,,0.6682463129936395,0.0,0.3317536870063605,0.0001629571937809405,0.0,0.001666117484944101,0.0
334.621,0.0,167.311,0.0,735.692,741.625,192.823,0.3708,0.445,2.0394,18.985,501.932,399.51,0.38416159957922585,0.33975917152513646,0.33333399743391534,0.5020080321285141,0.4979919678714859,34.3484,47.005,,0.6666660025660845,0.0,0.33333399743391534,0.0007387454874350734,0.00088657427699193,0.004063100180892904,0.0378238486487456
334.621,55.77,0.0,0.0,688.228,1008.61,163.158,0.4079,0.4895,0.0,0.0,390.39099999999996,374.497,0.41793483968636574,0.2300696943373498,0.14285677692364837,0.5944055944055944,0.40559440559440557,26.7861,36.9099,,0.8571432230763517,0.14285677692364837,0.0,0.001044849906885546,0.0012538711189518871,0.0,0.0
334.621,55.77,0.0,0.0,738.659,1067.94,158.411,0.2188,0.0,0.7305,0.0,390.39099999999996,374.847,0.40577523559713213,0.21609167280619546,0.14285677692364837,0.5911328413222857,0.4088671586777143,27.1136,34.221,,0.8571432230763517,0.14285677692364837,0.0,0.0005604637401974932,0.0,0.001871200924196841,0.0
334.621,83.655,0.0,0.0,628.898,1082.772,165.531,0.3078,0.0,0.393,0.0,418.27599999999995,383.763,0.3957458711472808,0.2443671969480098,0.19999952184681888,0.6325822150297662,0.36741778497023375,28.2743,36.1056,,0.8000004781531812,0.19999952184681888,0.0,0.0007358777457928836,0.0,0.0009395710009636233,0.0
334.621,83.655,0.0,0.0,706.027,1168.801,139.426,0.0,0.0,1.854,0.0,418.27599999999995,384.282,0.33333492717727053,0.22310099913165365,0.19999952184681888,0.6234177215189873,0.37658227848101267,40.3086,51.539,58.8606,0.8000004781531812,0.19999952184681888,0.0,0.0,0.0,0.004432479989278772,0.0
334.621,83.655,0.0,0.0,921.395,889.95,173.244,0.0,0.0,1.3089,0.0,418.27599999999995,383.81,0.41418584857845064,0.23092011737134557,0.19999952184681888,0.49131998597727106,0.508680014022729,26.2061,34.152,44.7781,0.8000004781531812,0.19999952184681888,0.0,0.0,0.0,0.0031292734940490748,0.0
334.621,111.54,0.0,0.0,668.056,1005.644,158.411,0.1335,0.0,1.5351,0.0,446.161,392.726,0.3550534448326949,0.26657166756288464,0.24999943966415714,0.6008508095835574,0.39914919041644265,44.4961,56.0314,64.4941,0.7500005603358428,0.24999943966415714,0.0,0.00029921934010301393,0.0,0.003440686209678926,0.0
338.181,106.794,0.0,0.0,824.687,830.62,138.239,0.4079,0.0,2.2248,0.0,444.97499999999997,394.66,0.3106668913983932,0.26881720430107525,0.24000000000000002,0.5017921146953405,0.4982078853046595,40.8515,56.9162,,0.76,0.24000000000000002,0.0,0.000916680712397513,0.0,0.004999831451193888,0.0
338.181,106.794,0.0,0.0,824.687,830.62,138.239,0.4079,0.0,2.2248,14.2387,444.97499999999997,394.66,0.3106668913983932,0.26881720430107525,0.24000000000000002,0.5017921146953405,0.4982078853046595,37.9643,53.5236,57.4334,0.76,0.24000000000000002,0.0,0.000916680712397513,0.0,0.004999831451193888,0.031998876341295585
338.181,112.727,0.0,0.0,605.166,1038.275,171.464,0.0,1.1272,0.0,0.0,450.908,396.803,0.3802638232189271,0.27436823104693137,0.25,0.631768953068592,0.3682310469314079,29.7854,36.9866,,0.7499999999999999,0.25,0.0,0.0,0.002499844757683386,0.0,0.0
338.181,112.727,0.0,0.0,605.166,1038.275,171.464,0.1483,0.0,1.409,0.0,450.908,396.803,0.3802638232189271,0.27436823104693137,0.25,0.631768953068592,0.3682310469314079,30.6817,38.4957,,0.7499999999999999,0.25,0.0,0.00032889192473779816,0.0,0.0031248059471042323,0.0
338.181,112.727,0.0,0.0,652.63,1038.275,167.904,0.1483,0.0,1.1272,0.0,450.908,396.927,0.37236864282736165,0.26666666666666666,0.25,0.6140350877192983,0.38596491228070173,33.4445,42.672,,0.7499999999999999,0.25,0.0,0.00032889192473779816,0.0,0.002499844757683386,0.0
339.368,0.0,0.0,0.0,949.28,889.95,151.885,0.0,0.0,0.0,0.0,339.368,361.419,0.447552509370359,0.18451634651457402,0.0,0.4838709677419355,0.5161290322580645,42.7667,45.5274,,1.0,0.0,0.0,0.0,0.0,0.0,0.0
339.368,0.0,0.0,0.0,1008.61,885.204,135.866,0.0,0.0,0.0,0.0,339.368,361.555,0.4003500624690602,0.1791981683523303,0.0,0.46741865885456546,0.5325813411454347,45.9593,48.8252,54.8019,1.0,0.0,0.0,0.0,0.0,0.0,0.0
341.148,59.33,0.0,0.0,658.563,1112.438,164.937,0.445,0.8899,0.0,0.0,400.478,382.812,0.41185033884508016,0.22613087174993124,0.14814796318399512,0.6281408085032137,0.37185919149678626,25.9649,32.3495,35.5105,0.851852036816005,0.14814796318399512,0.0,0.001111172149278834,0.0022220945969510884,0.0,0.0
341.148,59.33,0.0,0.0,682.295,1097.605,149.512,0.7416,0.7787,0.0,0.0,400.478,382.818,0.37333386603009405,0.22500028091465812,0.14814796318399512,0.6166666666666667,0.3833333333333333,23.3388,31.5091,,0.851852036816005,0.14814796318399512,0.0,0.0018517871143936702,0.0019444264104346693,0.0,0.0
341.148,88.995,0.0,0.0,682.295,993.778,183.923,0.482,0.0,2.4102,0.0,430.14300000000003,392.164,0.4275857098685786,0.2566373898988887,0.20689631122673158,0.59292047542082,0.40707952457918,26.3911,34.0012,,0.7931036887732684,0.20689631122673158,0.0,0.0011205575820108183,0.0,0.0056032528717063785,0.0
344.114,86.029,0.0,0.0,640.764,1038.275,168.497,0.1483,0.0,1.346,0.0,430.143,394.357,0.39172321762762624,0.25618404337242906,0.2000009299233046,0.6183745583038869,0.381625441696113,27.579,36.7261,42.2126,0.7999990700766955,0.2000009299233046,0.0,0.00034476906517054846,0.0,0.0031291919198891322,0.0
344.707,0.0,59.923,0.0,789.089,919.615,179.77,0.2299,0.7601,0.0,0.0,404.63,382.527,0.44428243086276353,0.23680520441223288,0.14809331982304821,0.5381944444444444,0.4618055555555555,31.4056,41.8885,,0.8519066801769518,0.0,0.14809331982304821,0.0005681733929748952,0.0018785062896921176,0.0,0.0
344.707,0.0,59.923,0.0,789.089,919.615,179.77,0.2373,0.7601,0.0,0.0,404.63,382.527,0.44428243086276353,0.23680520441223288,0.14809331982304821,0.5381944444444444,0.4618055555555555,31.376,39.0726,,0.8519066801769518,0.0,0.14809331982304821,0.0005864617057544264,0.0018785062896921176,0.0,0.0
347.08,0.0,61.11,0.0,685.262,1038.275,168.497,0.1632,0.7787,0.0,0.0,408.19,385.496,0.4127906122149,0.23683274568518112,0.14970969401504203,0.602409463794511,0.397590536205489,30.6691,39.5541,,0.8502903059849579,0.0,0.14970969401504203,0.0003998138121943218,0.0019076900462972936,0.0,0.0
347.08,0.0,61.11,0.0,685.262,1038.275,172.057,0.1632,0.0,2.0394,0.0,408.19,385.496,0.421512040961317,0.23683274568518112,0.14970969401504203,0.602409463794511,0.397590536205489,31.9129,40.2737,,0.8502903059849579,0.0,0.14970969401504203,0.0003998138121943218,0.0,0.004996202748707719,0.0
347.08,0.0,61.11,0.0,691.195,1038.275,168.497,0.1632,0.7638,0.0,0.0,408.19,385.512,0.4127906122149,0.2360202836707199,0.14970969401504203,0.6003428796105165,0.3996571203894835,28.9959,40.9652,,0.8502903059849579,0.0,0.14970969401504203,0.0003998138121943218,0.001871187437218278,0.0,0.0
347.08,103.828,0.0,0.0,912.495,787.902,153.071,0.0556,1.3349,0.9641,0.0,450.908,403.083,0.3394727971116059,0.2651780731205713,0.23026426676838735,0.46336355568728954,0.5366364443127105,49.5133,63.6776,68.7808,0.7697357332316126,0.23026426676838735,0.0,0.00012330674993541187,0.002960470872100383,0.0021381301728908377,0.0
350.047,83.062,0.0,0.0,713.147,949.28,166.124,0.2039,1.6315,1.6315,0.0,433.10900000000004,399.46,0.3835616438356164,0.26052813146081,0.1917808219178082,0.5710205621058849,0.428979437894115,28.5263,36.8097,38.9554,0.8082191780821918,0.1917808219178082,0.0,0.0004707821818515182,0.003766950121092457,0.003766950121092457,0.0
